Repository: tkmeldrum/epoxy_HPC

# epoxy_HPC

## Model notes

The `kapp` model (`BatchBayesian_simple.py`) — which uses `kapp * a^m * (1-a)^(n/2) * (r-a)^(n/2)` — was tested but abandoned. Dropping the k1 term means the reaction rate goes to zero as α→0, which produces poor fits and very wide posterior CIs for datasets that plateau early (e.g. NMR at low temperature). The full Kamal-Malkin form `(k1 + k2*a^m) * (1-a)^(n/2) * (r-a)^(n/2)` is used instead.

### Folder/zip structure

Data lives in:
```
<ZIP_ROOT>/<temp>.zip  (25C.zip, 33C.zip, 40C.zip)
  WMXX/Debugger/CPMG/<scan_index>/data.2d
  WMXX/Debugger/CPMG/<scan_index>/acqu.par
```

Sample–WM number mapping:

| Temp | EDA | DAP | DAB |
|------|-----|-----|-----|
| 25C  | WM39 | WM38 | WM40 |
| 33C  | WM66 | WM63 | WM65 |
| 40C  | WM58 | WM54 | WM53 |

DAP2 (2026 repeat of DAP) lives in a separate zip with a different internal structure:

```
DAP2.zip
  Epoxy2026/13DAP/CPMG_25C/<n>/data.2d
  Epoxy2026/13DAP/CPMG_33C/<n>/data.2d
  Epoxy2026/13DAP/CPMG_40C_2/<n>/data.2d
```

**60°C (new temperature, Jul 2026):** no `60C.zip` bundling all samples yet — each sample gets its own zip, registered in `EXPERIMENTS_60C` (`cpmg_batch_fit.py`, mirrored in `pub_figs/cpmg_fit.py`):

```python
EXPERIMENTS_60C = {
    "EDA": {"zip": ZIP_ROOT / "DGEBA_EDA_60.zip", "prefix": "debugger"},
    # "DAP": {"zip": ZIP_ROOT / "DGEBA_DAP_60.zip", "prefix": "debugger"},
    # "DAB": {"zip": ZIP_ROOT / "DGEBA_DAB_60.zip", "prefix": "debugger"},
}
```

```
DGEBA_EDA_60.zip
  debugger/<n>/data.2d
  debugger/<n>/acqu.par
```

Raw data for this dataset originates on the instrument PC's `Z:` share (not OneDrive — a prior OneDrive copy was found to overwrite file mtimes with the upload time, destroying the per-scan acquisition timestamps the whole α(t) analysis depends on; verify with `stat`/`find` on `data.2d` before zipping if re-copying this kind of dataset in the future). Adding DAP/DAB at 60°C later is just a new `EXPERIMENTS_60C` entry + zip, no further code changes.

Timestamps come from `data.2d` ZipInfo mtime (2-second resolution; sufficient for minute-spaced acquisitions).

### Observed trends (Mar 2026 dataset)

**B decreases with temperature** across almost all samples — higher cure temperature produces a more gradual R2 increase per unit conversion, consistent with the system being farther from its glass transition throughout cure.

**a₀ decreases with temperature** consistently — the R2 singularity (vitrification/gelation) occurs at lower conversion at higher temperature, because Tg approaches T_cure sooner.

**By hardener**, EDA has the highest B at 25 and 33°C (most abrupt mobility loss per unit conversion). DAP2 consistently has the lowest B and a₀ at every temperature, notably different from DAP despite being nominally the same hardener — likely reflects a batch or sample-preparation difference and should be investigated.

**T2_0** increases with temperature as expected (more liquid-like uncured state). ~~EDA 40°C is anomalous (T2_0 ≈ 0.112 s, ~3× other samples at 40°C)~~ — **update (Jul 2026):** this was a fit bug, not a real effect. `_fit_echo_array`'s initial-guess logic (`cpmg_batch_fit.py`) computed the amplitude guess from `max()` over the *entire* echo array and located the half-max crossing via `np.searchsorted` on `-y`, which silently assumes `y` is sorted — invalid once real signal has decayed away and the rest of the array is noise. For EDA 40°C, a single late-time (132.9 min), fully-vitrified scan got a spurious, falsely-confident T2 ≈ 0.112 s fit that slipped past the drop criteria (β=1.50, under the β>2 cutoff) and became the `T2_0` reference (= max reliable T2) for the whole series, including producing a nonphysical α ≈ −2 point in the Corezzi fit. Fixed by (1) restricting the amplitude guess to the first 15% of points, and (2) finding the *first* index where `y` actually drops below half-max rather than using `searchsorted` on unsorted data, floored at half an echo spacing. EDA 40°C now reports T2_0 ≈ 0.037 s, consistent with the other 40°C samples. Re-running the full batch after this fix changed DAP 40°C's `B`/`a0` slightly (0.116→0.120, 1.017→1.017) for the same reason; all other datasets were affected only at the level of floating-point convergence noise (~1e-5 relative).

### `plot_mcmc.py` — Post-process MCMC chains from saved `.npz` files

Generates posterior overlay, α(t) CI band, dα/dt vs α, chain trace, and corner plots, plus a summary grid image. Appends a row to `posterior_summary.csv` (written before plots so results survive a crash). Intended to run locally after transferring results from the cluster via rsync.

```bash
python plot_mcmc.py                                        # all files in mcmc_samples/
python plot_mcmc.py path/to/file_fitdata.npz               # single file
python plot_mcmc.py --input-dir mcmc_samples_nmr --outdir fit_plots_nmr
python plot_mcmc.py --burnin 5000 --stride 5               # override mcmc_config
```

File: cpmg_fit_results/DAB_25C.csv
sample,temp,scan,timestamp,A,A_err,T2,T2_err,beta,beta_err,c,c_err,dropped,elapsed_min,alpha
DAB,25C,1,2020-02-29 22:34:16,18.148117181525347,0.058369954863345064,0.02302035671228533,0.00012297756411975687,0.7277981898581447,0.003097491697118352,1.0781855688363542,0.005244986128389385,False,0.0,0.0
DAB,25C,2,2020-02-29 22:42:08,18.08109545128169,0.05563466105002535,0.022476958516007735,0.0001146814693049322,0.7354484863108489,0.0030014479024052113,1.0587488381762087,0.0048534655745049145,False,7.866666666666666,0.02360511624859396
DAB,25C,3,2020-02-29 22:50:00,17.95302018256074,0.05727660898313327,0.020977222830091544,0.00011096304515303443,0.7474093844439041,0.003167003507904495,1.0603253389798415,0.004646497388200869,False,15.733333333333333,0.0887533545952145
DAB,25C,4,2020-02-29 22:57:54,17.89919387483628,0.05751591210918954,0.019261985336478892,0.00010277236848122697,0.7563749508470926,0.0032262186539572238,1.0540368924456933,0.004310633388679079,False,23.633333333333333,0.16326295125569013
DAB,25C,5,2020-02-29 23:05:46,17.938908854098056,0.05789086316710314,0.017372269999207757,9.350228550391966e-05,0.7603747887051449,0.0032435962381157247,1.0464936943403953,0.0039775404362456315,False,31.5,0.2453518328872526
DAB,25C,6,2020-02-29 23:13:38,17.96957916866806,0.05946888655920646,0.015425838700353519,8.530177770854934e-05,0.7665508032679507,0.003347664528498847,1.0493895988703812,0.0037241039288829323,False,39.36666666666667,0.32990444530682816
DAB,25C,7,2020-02-29 23:21:30,17.778659479790534,0.059881830610322734,0.013968881409859562,7.80658562967034e-05,0.7808267656272332,0.0034988247288795377,1.046198259991012,0.0034976865508721407,False,47.233333333333334,0.39319439813872414
DAB,25C,8,2020-02-29 23:29:22,17.97527656081675,0.06634779081581355,0.01191765691757845,7.3967992444429e-05,0.7707052401058914,0.0037264736815048258,1.0471152935671622,0.003456386242369044,False,55.1,0.48229920732643017
DAB,25C,9,2020-02-29 23:37:20,18.143050284917773,0.05610004162185364,0.010366511519754843,5.253982548772594e-05,0.7642315927348801,0.0031660581266247686,0.7522537480223566,0.0044404045663058575,False,63.06666666666667,0.5496806739652943
DAB,25C,10,2020-02-29 23:45:18,18.231045415660578,0.05996230597823454,0.008716277449211787,4.7663579384759835e-05,0.7624156038483559,0.00331072427872784,0.7394375176124325,0.004092378906786885,False,71.03333333333333,0.6213665340572176
DAB,25C,11,2020-02-29 23:53:16,18.175184041759497,0.06456057115941198,0.007173627620594114,4.2947803468197215e-05,0.7577083272987671,0.003497756927906452,0.7423013214711834,0.003779843351528746,False,79.0,0.6883789547550431
DAB,25C,12,2020-03-01 00:01:14,18.255869753468204,0.07135344450194557,0.005736777845139531,3.827858657542276e-05,0.7513862297127993,0.0037538821159129746,0.7420593120623248,0.003543768726229406,False,86.96666666666667,0.7507954408856762
DAB,25C,13,2020-03-01 00:09:12,18.358639167650352,0.07862394918270818,0.004431282721443573,3.30390997035909e-05,0.7351512065069088,0.003919295266975703,0.7425632594853171,0.0032462254857391166,False,94.93333333333334,0.8075059054545962
DAB,25C,14,2020-03-01 00:17:10,18.291741316336676,0.09132159174241776,0.003406628247483387,2.9988084121167336e-05,0.7246609242131287,0.00441286497525633,0.7349158082619156,0.0031506800163076014,False,102.9,0.8520167046036535
DAB,25C,15,2020-03-01 00:25:08,18.52393637001953,0.11221873786920276,0.00244154142435359,2.6472251143040504e-05,0.7102935415911824,0.0051074902125197085,0.7400943400884832,0.0030942089061952484,False,110.86666666666666,0.8939398961159187
DAB,25C,16,2020-03-01 00:33:06,18.39961165162124,0.1286761901992008,0.0017560539844518994,2.2242381924204432e-05,0.6971605219793255,0.005632002640613679,0.7398989748195239,0.002844660477084081,False,118.83333333333333,0.9237173425937948
DAB,25C,17,2020-03-01 00:41:08,18.989839513036088,0.12102419749428125,0.0012146541952667515,1.4140184030135615e-05,0.6658336177733565,0.004780397824013684,0.3661844679103358,0.004727392302528572,False,126.86666666666666,0.9472356484111941
DAB,25C,18,2020-03-01 00:49:12,18.88587848356158,0.1414812958564274,0.0008294273746573807,1.131151255107097e-05,0.671415741431185,0.005519492097610405,0.3740044170105527,0.0040676518180892554,False,134.93333333333334,0.963969829615423
DAB,25C,19,2020-03-01 00:57:14,18.68013954359117,0.18478807025281607,0.000555676636693954,1.0038364302515554e-05,0.6624724091730211,0.00686942722243087,0.3675628527571321,0.0038397122941650555,False,142.96666666666667,0.9758615105908675
DAB,25C,20,2020-03-01 01:05:24,18.81097570733316,0.2607234327628251,0.00035967584062079655,9.014743257596305e-06,0.6585057315011802,0.009087255842681854,0.3686448601936098,0.0037605108352751614,False,151.13333333333333,0.9843757485986806
DAB,25C,21,2020-03-01 01:13:28,17.606397649176873,0.3047313242023727,0.0002656411103464399,7.880014882192063e-06,0.6960610906976481,0.012025025833670327,0.3637701609640047,0.003456716661480131,False,159.2,0.988460599734987
DAB,25C,22,2020-03-01 01:21:30,16.695856745941864,0.37189175063788693,0.00019464209510057173,6.9755887980586e-06,0.7385968682450114,0.01629525310858056,0.36491316559625536,0.00321727189022099,False,167.23333333333332,0.9915447837089033
DAB,25C,23,2020-03-01 01:29:32,14.211839951728356,0.41744647638810317,0.00016647265083625463,7.095724623208469e-06,0.8362440767471382,0.025865015210650464,0.37188603282057914,0.003305412148829444,False,175.26666666666668,0.9927684591113476
DAB,25C,24,2020-03-01 01:37:36,11.765573685012752,0.38918870772592223,0.00014851421414213575,6.224768939494114e-06,0.991446708831964,0.03828263571677758,0.36686465988732064,0.0030706188152542554,False,183.33333333333334,0.9935485702503091
DAB,25C,25,2020-03-01 01:45:20,9.644879065586201,0.3271200221412917,0.00014000267096407395,5.486871523325421e-06,1.1137673957738985,0.047593649591490164,0.2624272619926209,0.0037741313018766287,False,191.06666666666666,0.9939183100977164
DAB,25C,26,2020-03-01 01:53:04,7.910957436276905,0.2563958654659001,0.00013609644377675782,4.5273940465282265e-06,1.3085946809300562,0.06064989940847192,0.2591418493980106,0.0033496876288154217,False,198.8,0.9940879958778343
DAB,25C,27,2020-03-01 02:00:50,6.595133153074772,0.22756297981153217,0.00013322025996122301,4.384197693909546e-06,1.4482339640962507,0.07752599861181027,0.25837786850797595,0.0032259277955383925,False,206.56666666666666,0.9942129367660872
DAB,25C,28,2020-03-01 02:08:34,5.782372734684852,0.2011900147536264,0.00012795686006391845,4.039001027666769e-06,1.543918346872753,0.08689343103848121,0.25580181124733614,0.002888057937967516,False,214.3,0.9944415778754796
DAB,25C,29,2020-03-01 02:16:20,5.67485575992833,0.23229949443226183,0.00012139716361467369,4.595684339916083e-06,1.480603475010086,0.09230702551991059,0.25415279858326095,0.002914302525215375,False,222.06666666666666,0.9947265298652003
DAB,25C,30,2020-03-01 02:24:04,5.436050838088074,0.23466829923795166,0.00011964255933602582,4.956094668139801e-06,1.3991284931828543,0.08692349672728857,0.2549605366225917,0.0026946370414428966,False,229.8,0.9948027495476568
DAB,25C,31,2020-03-01 02:31:48,5.317472956342631,0.26811583633330444,0.00011943076939816959,5.938442165229179e-06,1.3455682188182492,0.09431074678061695,0.2592744070142359,0.0029417899511233712,False,237.53333333333333,0.9948119496630374
DAB,25C,32,2020-03-01 02:39:34,5.434298004595926,0.2827643438051835,0.00011591627090083785,6.034350389110124e-06,1.3095161379721607,0.0913317604631975,0.2632646620191012,0.0028667194017145776,False,245.3,0.9949646188219587
DAB,25C,33,2020-03-01 02:47:20,4.988776225156601,0.21855218051841574,0.00012354388111856696,5.018374491221897e-06,1.4816038865964132,0.09967100693572817,0.2539417535241442,0.0028248150736133178,False,253.06666666666666,0.994633276857407
DAB,25C,34,2020-03-01 02:55:04,5.44835755428327,0.2921829640186621,0.00011230293068436795,6.209204243253762e-06,1.2470442369118,0.0848518764280923,0.2541550991088057,0.0026717144539368976,False,260.8,0.9951215816467155
DAB,25C,35,2020-03-01 03:02:50,5.107706602962229,0.23806045338098694,0.00011903038113118305,5.302002658956835e-06,1.4054687124966878,0.09443281076918042,0.25506384919841285,0.0027236177760811726,False,268.56666666666666,0.9948293424546432
DAB,25C,36,2020-03-01 03:10:34,5.492068411992281,0.3188927401944091,0.00010920584824280292,6.6361335295804554e-06,1.2139435964442002,0.08640581761187516,0.2556486160887097,0.0027081298967124652,False,276.3,0.9952561183300638
DAB,25C,37,2020-03-01 03:18:20,5.615942501534006,0.3589959668072038,0.0001019698196468696,7.005927506736056e-06,1.1526787773820453,0.08405420428642045,0.2545471899913738,0.0025808844182434905,False,284.06666666666666,0.9955704500620335
DAB,25C,38,2020-03-01 03:26:04,5.141293763017509,0.260969278968354,0.00011469621319640981,5.7668994430147346e-06,1.3245441424622755,0.09055889025052465,0.25374995125252336,0.0026288900734081884,False,291.8,0.9950176179009772
DAB,25C,39,2020-03-01 03:33:50,6.309431809772445,0.511032544978086,9.035905367249132e-05,8.389562561153023e-06,1.0293875560662638,0.08298321328533528,0.2551054522156364,0.0027302639892613626,False,299.56666666666666,0.9960748195694001
DAB,25C,40,2020-03-01 03:41:36,5.532378933532171,0.3839551595924431,0.00010212290671025963,7.603345647206461e-06,1.1559849286262436,0.09177973694978109,0.2595462194995963,0.0027741483890104546,False,307.3333333333333,0.9955637999885658
DAB,25C,41,2020-03-01 03:49:22,5.555844697531492,0.4002102068996594,9.944244249172512e-05,7.610127961663512e-06,1.163922930174635,0.09518770393561928,0.2570193845505327,0.0027684365375812117,False,315.1,0.9956802388540463
DAB,25C,42,2020-03-01 03:57:08,5.125713467762661,0.32995851605919185,0.00010750568495453123,7.0893262869612036e-06,1.245395595894579,0.0995794089362819,0.2541001352052815,0.0027899875302797262,False,322.8666666666667,0.9953299731060571
DAB,25C,43,2020-03-01 04:04:52,5.913398078843398,0.4461175248936117,9.396294407625011e-05,7.666566120125341e-06,1.121349469987639,0.09091945050363,0.2551524511081248,0.002699175763800321,False,330.6,0.9959182672427441
DAB,25C,44,2020-03-01 04:12:38,5.449787857592184,0.37841689183787314,0.00010081426069429836,7.5189322195903974e-06,1.1506465669959736,0.090531999409026,0.25504328613939825,0.002660917305153929,False,338.3666666666667,0.9956206473273068
DAB,25C,45,2020-03-01 04:20:24,5.828133326290642,0.45864039329226064,9.245279315844248e-05,8.010114658654209e-06,1.0910637554424307,0.08982202193474495,0.2553115583426129,0.002643809994520607,False,346.1333333333333,0.9959838679168206
DAB,25C,46,2020-03-01 04:28:10,5.525253872562326,0.4008283878381893,9.745563188563443e-05,7.466359540546525e-06,1.167588406611904,0.0954360439005669,0.2558649749147084,0.00267579665525601,False,353.9,0.9957665455360375
DAB,25C,47,2020-03-01 04:35:56,5.502318045003823,0.3932468713366763,9.648971429722323e-05,7.354640479674656e-06,1.1496395585093409,0.09108122185532622,0.2519069492505444,0.0025465169052740527,False,361.6666666666667,0.9958085048158385
DAB,25C,48,2020-03-01 04:43:42,5.852324338986871,0.5104813486362576,9.097525403120688e-05,9.002118744424605e-06,1.045155557981246,0.09194027138896414,0.25595651144693743,0.00278445110715942,False,369.43333333333334,0.9960480519408
DAB,25C,49,2020-03-01 04:51:28,4.867515054771248,0.2668155922446448,0.00011160087315565152,5.794922666577949e-06,1.4005585869002892,0.1070784331040571,0.2548417608536166,0.002716050176022607,False,377.2,0.9951520788947595
DAB,25C,50,2020-03-01 04:59:14,6.19805702184261,0.5718019820043838,8.444337846097169e-05,9.171386209210636e-06,0.9791547799451863,0.08441404002923251,0.256736965470892,0.0026330173153763952,False,384.96666666666664,0.9963317953967279
DAB,25C,51,2020-03-01 05:07:00,5.447666847583418,0.38881408813709806,9.768068313632389e-05,7.179336120274849e-06,1.2083615348665193,0.09980545468479186,0.260722722682096,0.002677632309797994,False,392.73333333333335,0.9957567693517019
DAB,25C,52,2020-03-01 05:14:46,5.356101562808613,0.38102111552995044,9.89907872642975e-05,7.199603907200624e-06,1.224146264305591,0.10246939254698668,0.25624201172233313,0.0027209922781585598,False,400.5,0.9956998586728472
DAB,25C,53,2020-03-01 05:22:32,4.801411173507508,0.25847064752077065,0.00011219865126305485,5.762317498332204e-06,1.3885027174385207,0.10374444681541903,0.25802831731621173,0.0026320867204387296,False,408.26666666666665,0.9951261115253189
DAB,25C,54,2020-03-01 05:30:18,5.705454025654033,0.4430306790558439,9.374039548123991e-05,7.904518349558516e-06,1.1146826702562742,0.09252795248231653,0.2546937875619979,0.0026578918912624223,False,416.03333333333336,0.995927934712184
DAB,25C,55,2020-03-01 05:38:04,4.839605152887756,0.2900052277337795,0.00010707881173215615,6.041362265647814e-06,1.3976495671993836,0.11422858735702339,0.25824367991621816,0.002727942229250098,False,423.8,0.9953485163991829
DAB,25C,56,2020-03-01 05:45:52,5.556777198864026,0.4306935855421806,9.366519609487128e-05,7.680542006790526e-06,1.1536353795619791,0.09789287103967903,0.2601603630515758,0.0026403862924220586,False,431.6,0.9959312013594956
DAB,25C,57,2020-03-01 05:53:38,5.631628599168558,0.4497911646898153,9.358482537662934e-05,7.977112985062587e-06,1.1401168707666927,0.09881820154454626,0.25902476006469133,0.0027306762584565314,False,439.3666666666667,0.995934692648499
DAB,25C,58,2020-03-01 06:01:24,5.261089056278194,0.3980920934368742,9.88568741280669e-05,7.850309046990274e-06,1.1814826510443308,0.10234046447343999,0.2576211150256783,0.0027554859162177035,False,447.1333333333333,0.995705675834497
DAB,25C,59,2020-03-01 06:09:10,5.538046878718411,0.4119060589331801,9.673867807704043e-05,7.62570753560576e-06,1.1600000801353296,0.09639196522898454,0.2516926391042808,0.002698165814813277,False,454.9,0.9957976898756997
DAB,25C,60,2020-03-01 06:16:58,5.281977085745151,0.401953066383885,9.929295020185627e-05,7.977810438590686e-06,1.1732231344176398,0.10189115080459694,0.25841468962111486,0.0027899515821848387,False,462.7,0.995686732771223
DAB,25C,61,2020-03-01 06:24:44,5.352874430901826,0.37128654992202637,9.63831884798204e-05,6.866812631702522e-06,1.2085042795073617,0.09634766838775777,0.25078404137657584,0.0024913495941768014,False,470.46666666666664,0.9958131322774688
DAB,25C,62,2020-03-01 06:32:30,5.460870245782928,0.4218598293881113,9.625682461001934e-05,8.1148202775035e-06,1.1144258486852778,0.09321403683860993,0.2548327545915313,0.002660136914737185,False,478.23333333333335,0.9958186215003936

File: cpmg_fit_results/DAB_33C.csv
sample,temp,scan,timestamp,n_avg,A,A_err,T2,T2_err,beta,beta_err,dropped,elapsed_min,alpha
DAB,33C,1,2020-09-29 15:26:46,1,20.394407839167666,0.21315502163312133,0.03192166313695471,0.000648336933180514,0.6467948997279431,0.007598726832687488,False,0.0,
DAB,33C,2,2020-09-29 15:27:40,1,19.7770015335037,0.19538338628061724,0.037838586605829595,0.0007147124548182665,0.6625437460848942,0.0075729544891227525,False,0.9,
DAB,33C,3,2020-09-29 15:28:34,1,20.029252843745464,0.1953911933586828,0.03846513183469843,0.0007247330568927677,0.6530691513426895,0.007318168425479837,False,1.8,
DAB,33C,4,2020-09-29 15:29:28,1,20.16317728308602,0.2029651027281723,0.03890707935043265,0.0007603819328003174,0.648258040809623,0.007472269271825487,False,2.7,
DAB,33C,5,2020-09-29 15:30:20,1,19.857782873405043,0.19262464954506497,0.040782610707731544,0.0007603549575467659,0.657729544065075,0.007405095515201451,False,3.566666666666667,
DAB,33C,6,2020-09-29 15:31:14,1,19.48872578508204,0.18014786904282243,0.042134829096889065,0.0007264843895615496,0.6865468440155496,0.0075809360109348745,False,4.466666666666667,0.0
DAB,33C,7,2020-09-29 15:32:08,1,19.73186668452254,0.19119546340092955,0.04011920162899564,0.0007366476802298657,0.6711525714233234,0.007625560502124469,False,5.366666666666666,0.047837561255048344
DAB,33C,8,2020-09-29 15:33:02,1,19.923056691668688,0.19376390111829198,0.03868194722043874,0.0007121076939940307,0.6721502073658329,0.007646586163153166,False,6.266666666666667,0.08194840113176738
DAB,33C,9,2020-09-29 15:33:56,1,19.670839315800585,0.19249366835239992,0.03816412702195722,0.0007102604282849249,0.6676014992604857,0.007600262628050066,False,7.166666666666667,0.09423800119851478
DAB,33C,10,2020-09-29 15:34:50,1,19.472263409862563,0.18862693260511704,0.03809454905784364,0.0006873440818464865,0.687847203139334,0.007902009612358214,False,8.066666666666666,0.0958893183061168
DAB,33C,11,2020-09-29 15:35:44,1,19.221187855011294,0.19257824349871486,0.03795391375083385,0.0007094659804069049,0.6861951645116302,0.008138052811766825,False,8.966666666666667,0.09922706311306484
DAB,33C,12,2020-09-29 15:36:36,1,19.39174933746381,0.19239583736402338,0.03651378175582524,0.0006648652285630829,0.7026138048497996,0.008366856788426372,False,9.833333333333334,0.13340619771206919
DAB,33C,13,2020-09-29 15:37:30,1,19.538291506497067,0.19648556520835453,0.034623199954565864,0.0006403274724908543,0.7004567583758204,0.008413546540841397,False,10.733333333333333,0.17827600831251045
DAB,33C,14,2020-09-29 15:38:24,1,19.47186872025169,0.1991167007047672,0.03381440668331626,0.0006341395567164364,0.7032438787917094,0.008605740186500269,False,11.633333333333333,0.1974713696937036
DAB,33C,15,2020-09-29 15:39:18,1,19.570225268410656,0.20511332786315908,0.032329694820471426,0.0006211220227106399,0.703657892835473,0.008814712100575661,False,12.533333333333333,0.23270853321537688
DAB,33C,16,2020-09-29 15:40:12,1,19.528034727469084,0.20828174262197105,0.031316115462674814,0.0006161372654409933,0.6972055680243755,0.008816350401496,False,13.433333333333334,0.256764151323282
DAB,33C,17,2020-09-29 15:41:06,1,19.793534996640915,0.2112180543299566,0.029643833234093354,0.0005806673008379998,0.7020943806761583,0.008916841542920632,False,14.333333333333334,0.29645298510817875
DAB,33C,18,2020-09-29 15:42:00,1,19.498369561535508,0.21193517969796064,0.029027596701705943,0.0005777268643178357,0.7045975723201804,0.009136199342999342,False,15.233333333333333,0.311078332963996
DAB,33C,19,2020-09-29 15:42:52,1,19.482229046706777,0.21654147500341028,0.027748806072289054,0.0005624715719674071,0.7086750637839087,0.009432078831363794,False,16.1,0.3414282989381384
DAB,33C,20,2020-09-29 15:43:46,1,19.332748534660126,0.2151910820875414,0.027452556970621374,0.0005491017577558618,0.7240443993954924,0.009818901651320705,False,17.0,0.34845927801215937
DAB,33C,21,2020-09-29 15:44:40,1,19.52122514375716,0.22526096148406977,0.025715045792091242,0.0005363820802541977,0.717759578034744,0.010011719442124933,False,17.9,0.38969621229602047
DAB,33C,22,2020-09-29 15:45:34,1,18.974823287256854,0.2180050472269515,0.025815341233529587,0.0005257576742458734,0.7384744629431005,0.010500651808902773,False,18.8,0.3873158670190119
DAB,33C,23,2020-09-29 15:46:28,1,19.244056467445155,0.2297138943243385,0.02395370627382035,0.0005113400365806201,0.728976035106039,0.010649024121958095,False,19.7,0.43149867254145524
DAB,33C,24,2020-09-29 15:47:22,1,19.212066495407683,0.2357599620158937,0.022913507996329324,0.0005055336989453779,0.7232831642487717,0.01078834225832555,False,20.6,0.45618604637888294
DAB,33C,25,2020-09-29 15:48:16,1,19.026414171056096,0.23419409576489586,0.02230727275370242,0.0004841178412018997,0.7441044658212926,0.011399461580841362,False,21.5,0.4705740302777346
DAB,33C,26,2020-09-29 15:49:10,1,18.938632701658513,0.23838264303970014,0.02194426774732789,0.00048483110541352174,0.7489454007516652,0.011796298634944165,False,22.4,0.4791893495790137
DAB,33C,27,2020-09-29 15:50:02,1,18.80788656831829,0.24186759589324106,0.020716507421122136,0.0004671445918947682,0.7499966004236501,0.012080824500884707,False,23.266666666666666,0.5083281962890008
DAB,33C,28,2020-09-29 15:50:56,1,19.079425246026993,0.25568122987462244,0.018928162162956313,0.00045004766719916,0.7371170149861511,0.012190204725161358,False,24.166666666666668,0.5507715927972321
DAB,33C,29,2020-09-29 15:51:50,1,19.361085446632078,0.26281187986281385,0.017931957339523873,0.00043108877522541234,0.739005820478067,0.012404114845145949,False,25.066666666666666,0.5744148552664275
DAB,33C,30,2020-09-29 15:52:44,1,19.332924384799117,0.27032567402564905,0.016747086126894295,0.0004170082451732254,0.7330022747348515,0.012583726993808223,False,25.966666666666665,0.6025358002904353
DAB,33C,31,2020-09-29 15:53:38,1,18.86544093322667,0.2733978450255532,0.016393061331915884,0.0004205619209799899,0.7393263568120485,0.013249451827137455,False,26.866666666666667,0.6109379892292899
DAB,33C,32,2020-09-29 15:54:32,1,19.0514992514656,0.292311138174795,0.015035754196844109,0.00041448950648466517,0.7234110767074704,0.01347138850239198,False,27.766666666666666,0.6431514137088492
DAB,33C,33,2020-09-29 15:55:26,1,18.76536956895939,0.28712774500535426,0.014754237459969004,0.0003936620772017249,0.755578704738518,0.014555720412601666,False,28.666666666666668,0.6498327446388443
DAB,33C,34,2020-09-29 15:56:20,1,19.524176939695867,0.31287854602879284,0.01296548764000153,0.0003722291944514196,0.7262031730649009,0.014162379694271062,False,29.566666666666666,0.6922857427477068
DAB,33C,35,2020-09-29 15:57:12,1,19.256904138971002,0.32957499104139626,0.011936966975799618,0.0003746906549031523,0.7016004932287265,0.014186282782567429,False,30.433333333333334,0.716695967880858
DAB,33C,36,2020-09-29 15:58:06,1,19.24095815875855,0.32299293593577916,0.011865335426313834,0.0003500072479512951,0.7467484190028824,0.015613157463689879,False,31.333333333333332,0.7183960234173612
DAB,33C,37,2020-09-29 15:59:00,1,19.30368216299986,0.35452327777445963,0.01048970353635526,0.0003524514573460284,0.7038806513366711,0.015305137320188268,False,32.233333333333334,0.7510443554372992
DAB,33C,38,2020-09-29 15:59:54,1,18.983613993386996,0.36891204350446216,0.00988072479680657,0.00034781632297391826,0.7140215110213994,0.016623806933570275,False,33.13333333333333,0.7654974516667473
DAB,33C,39,2020-09-29 16:00:48,1,19.136415980516073,0.39261810696454585,0.008825321955057815,0.0003304615526199608,0.705949363779863,0.01717410351280581,False,34.03333333333333,0.7905456805161359
DAB,33C,40,2020-09-29 16:01:42,1,19.354828096836307,0.4102082204489437,0.008227986344791893,0.00031972535474345323,0.7010548746990659,0.017506131207686366,False,34.93333333333333,0.8047224464617708
DAB,33C,41,2020-09-29 16:02:36,1,19.8309331646352,0.44876075809534405,0.007185305606242972,0.00030782673148606663,0.6685354449325378,0.01709895520512505,False,35.833333333333336,0.8294687373782778
DAB,33C,42,2020-09-29 16:03:30,1,19.000365087831575,0.42759062480853605,0.007232832611301183,0.00029556006724414677,0.7106234422576152,0.019043467772320726,False,36.733333333333334,0.8283407630616163
DAB,33C,43,2020-09-29 16:04:22,1,18.102006324266917,0.41712344124890516,0.007097269854705468,0.00028594835273592744,0.7507925089390513,0.021581533911012862,False,37.6,0.8315581193319832
DAB,33C,44,2020-09-29 16:07:04,5,19.154429126910156,0.2571366573824248,0.004600234080870269,0.00011677414707321146,0.6679805922062355,0.010084614856372204,False,40.3,0.8908211050223551
DAB,33C,49,2020-09-29 16:11:32,5,19.142579732910853,0.3851117394708711,0.002402822940112169,9.574903527322773e-05,0.6198645559612418,0.013009652943703844,False,44.766666666666666,0.9429729990220946
DAB,33C,54,2020-09-29 16:16:56,7,18.433383828096005,0.5624780260549267,0.0010469735856996187,6.396519185908705e-05,0.6001128719197727,0.018086685318897254,False,50.166666666666664,0.9751518255054007
DAB,33C,61,2020-09-29 16:25:46,5,19.180569213422885,1.0401156096107325,0.00023211077708119892,2.5832695392113277e-05,0.5354287076597841,0.023126740287941545,False,59.0,0.9944912372482285
DAB,33C,66,2020-09-29 16:36:00,5,78.79276843704625,1256.5762456726416,3.659574755311663e-08,2.42579770166496e-06,0.18280970154927625,0.9429609295044504,True,69.23333333333333,
DAB,33C,71,2020-09-29 16:46:14,5,0.3132505596807293,0.0,8.164560033939516e-06,0.0,2.738480977255495,0.0,True,79.46666666666667,
DAB,33C,76,2020-09-29 16:56:30,5,4.193580423784158,1.829571689652512,9.937009481730783e-05,4.748478103004444e-05,1.1186323545820887,0.5376107704718595,False,89.73333333333333,0.9976416162840294
DAB,33C,81,2020-09-29 17:06:44,5,0.8654857032074039,0.34200306108064,0.00021015263290027005,6.837188204947836e-05,2.158373432712871,2.1143824363501214,True,99.96666666666667,
DAB,33C,86,2020-09-29 17:16:58,5,69.00426093380484,3901.9122265313163,4.1574968385171567e-08,8.516063978825457e-06,0.2021659035213901,3.601564119319942,True,110.2,
DAB,33C,91,2020-09-29 17:27:14,5,0.31159525210566985,0.0,1.2004937702711664e-05,0.0,2.744623180834008,0.0,True,120.46666666666667,
DAB,33C,96,2020-09-29 17:37:28,5,0.18059495391698963,0.0,3.914750515084559e-09,0.0,4.191127977762903,0.0,True,130.7,
DAB,33C,101,2020-09-29 17:54:34,5,3.701182039997411,0.29272821820155637,0.00012692874333890494,9.97397734153837e-06,1.3525151150533719,0.1531916285350231,False,147.8,0.9969875576557571
DAB,33C,106,2020-09-29 18:16:12,5,3.8719080455113444,0.42513455028070263,0.00011330919331518752,1.4454577301487135e-05,1.063651212596691,0.13114688758585824,False,169.43333333333334,0.9973107949944539
DAB,33C,111,2020-09-29 18:37:50,5,3.1105032170132048,0.43755602950335526,0.0001114662847217044,1.8563918684148616e-05,1.0335776004010937,0.1587541976143875,False,191.06666666666666,0.9973545333608596
DAB,33C,116,2020-09-29 18:59:28,5,4.277310994774748,0.4219597470896783,0.0001132895009460853,1.289090932440376e-05,1.0740536814516113,0.11985873574943615,False,212.7,0.9973112623600401
DAB,33C,121,2020-09-29 19:21:08,5,3.8601683800328717,0.4090145236364975,0.00011225243763004931,1.3060204902385461e-05,1.1458022079907737,0.14383398180243157,False,234.36666666666667,0.9973358753307882
DAB,33C,126,2020-09-29 19:42:56,5,3.7044008788765357,0.31618826773664255,0.00012162000201764189,1.0306665400764237e-05,1.3405951075723817,0.1597460007173828,False,256.1666666666667,0.9971135517901835
DAB,33C,131,2020-09-29 20:13:22,8,3.8124298711484035,0.3793742172290359,0.00010949483830511716,1.2706561965993164e-05,1.0508598907518547,0.11477252759885069,False,286.6,0.9974013223584381

File: cpmg_fit_results/DAB_40C.csv
sample,temp,scan,timestamp,A,A_err,T2,T2_err,beta,beta_err,dropped,elapsed_min,alpha
DAB,40C,1,2020-07-28 15:33:56,21.92952054641563,0.763605196441398,0.005388586743628586,0.00039559636299710455,0.5690746810060393,0.019432647364403238,False,0.0,0.0
DAB,40C,2,2020-07-28 15:34:50,20.059937877396823,0.35602618311546247,0.012553011308023838,0.0004241922584084724,0.6642934059847538,0.013297466284849182,False,0.9,-1.3295553927690595
DAB,40C,3,2020-07-28 15:35:44,19.349440839744638,0.2818180149368785,0.01768172399814313,0.00047591853276854063,0.6945056845643122,0.0118669185796301,False,1.8,-2.2813286376153887
DAB,40C,4,2020-07-28 15:36:38,18.92500192902685,0.2523226707188197,0.021990035074056627,0.0005417265518415966,0.6949793433942031,0.010889991048069194,False,2.7,-3.080853871389829
DAB,40C,5,2020-07-28 15:37:32,18.650604394835014,0.23342976463062118,0.02531854302011401,0.0005780072165875407,0.7083638130268295,0.010599514932204507,False,3.6,-3.6985497728231653
DAB,40C,6,2020-07-28 15:38:26,18.380526907803297,0.2178148467393689,0.028042486331340565,0.0006007698236142621,0.7177412107906184,0.01029184355074654,False,4.5,-4.20405213194308
DAB,40C,7,2020-07-28 15:39:20,18.63795802695116,0.2168378844376966,0.02930603192146523,0.0006231373140192469,0.7065389066411444,0.00982946991480729,False,5.4,-4.438537656671558
DAB,40C,8,2020-07-28 15:40:12,18.155699081535776,0.20629883924138168,0.03154791679403888,0.0006426140671299696,0.7267446848678061,0.010113837969602857,False,6.266666666666667,-4.854580856722932
DAB,40C,9,2020-07-28 15:41:06,18.404131371635795,0.20733083453424125,0.031737161952281746,0.0006464434508212847,0.7177784654611196,0.009808640152279632,False,7.166666666666667,-4.889700484047597
DAB,40C,10,2020-07-28 15:42:00,17.791885126890172,0.19244803691577633,0.034233490560758376,0.0006483840494955482,0.7520481320493358,0.010254086372995437,False,8.066666666666666,-5.352962694947007
DAB,40C,11,2020-07-28 15:42:54,18.01563127155353,0.1949585565307481,0.03346075211216523,0.0006433843957814615,0.7362278403006983,0.009871284102223007,False,8.966666666666667,-5.209559890954509
DAB,40C,12,2020-07-28 15:43:48,17.9866321414649,0.1933823473243756,0.034208451652674166,0.0006530789086214195,0.7369291636937959,0.009829398350639451,False,9.866666666666667,-5.348316039102817
DAB,40C,13,2020-07-28 15:44:42,17.8051036688611,0.19066780871015396,0.0347311712709079,0.0006530460652232118,0.749042524251725,0.010082525288304663,False,10.766666666666667,-5.445320994780999
DAB,40C,14,2020-07-28 15:45:36,17.65088447577837,0.18814819207830616,0.03546643947701991,0.0006607929985369579,0.7540242298085673,0.010160624762892088,False,11.666666666666666,-5.581770168023201
DAB,40C,15,2020-07-28 15:46:30,17.758016065011304,0.1967594516790618,0.0343036977354795,0.0006772205283173309,0.7332907162481133,0.01004191720549398,False,12.566666666666666,-5.365991560967236
DAB,40C,16,2020-07-28 15:47:24,18.0584028978195,0.19929837217900453,0.03317534734800851,0.0006534514323143387,0.731483461299416,0.009949654357851244,False,13.466666666666667,-5.156595212508128
DAB,40C,17,2020-07-28 15:48:18,17.816355846023097,0.19235136301809694,0.03373456849372523,0.0006392118944811175,0.7495170374179714,0.01017015291275831,False,14.366666666666667,-5.260374027311087
DAB,40C,18,2020-07-28 15:49:12,17.582928668625854,0.19338319441038626,0.03376584866565708,0.0006500835771334485,0.7523537260505303,0.010431052891362935,False,15.266666666666667,-5.266178920768326
DAB,40C,19,2020-07-28 15:50:06,17.53526414396235,0.1916836935529367,0.03350411301484907,0.00063481079698969,0.7632252438946625,0.010636978226855734,False,16.166666666666668,-5.21760669519963
DAB,40C,20,2020-07-28 15:51:00,17.87400776590847,0.20003371612574397,0.031692037829286486,0.0006225062941830042,0.7494154087892453,0.01052807239927995,False,17.066666666666666,-4.881326465934478
DAB,40C,21,2020-07-28 15:51:54,17.5365544287581,0.1950309126669046,0.03146293261196594,0.000608396092636985,0.7597223090477906,0.010722982237034,False,17.966666666666665,-4.83880971187249
DAB,40C,22,2020-07-28 15:52:48,17.504988583173336,0.198570996174372,0.030826812676731766,0.0006028891179826569,0.769104804401388,0.011181330405973397,False,18.866666666666667,-4.720760218471216
DAB,40C,23,2020-07-28 15:53:42,17.338597439610215,0.19750867433838065,0.030760927128858535,0.0005986275587321581,0.7793964626099505,0.011502982896821685,False,19.766666666666666,-4.708533348791307
DAB,40C,24,2020-07-28 15:54:34,17.13191777942844,0.19665781339771427,0.029876823416665154,0.0005844781330591673,0.7821344072341815,0.011663608073376039,False,20.633333333333333,-4.544463667025724
DAB,40C,25,2020-07-28 15:55:28,17.35572295300173,0.20719882128824316,0.028229063025967407,0.0005769879200315034,0.7768671367883055,0.011977656149789235,False,21.533333333333335,-4.238676552687063
DAB,40C,26,2020-07-28 15:56:22,17.324357811296043,0.21154957192320806,0.027239485541413665,0.0005737946434887681,0.7683510010402984,0.012004538147559717,False,22.433333333333334,-4.055033320864951
DAB,40C,27,2020-07-28 15:57:16,17.25260553239531,0.20908453726571205,0.02646834385700197,0.0005466056107340302,0.7821462639108961,0.012307113973415735,False,23.333333333333332,-3.9119268402420895
DAB,40C,28,2020-07-28 15:58:10,17.379633325354845,0.21707220058681348,0.025010234778460635,0.000534610182362688,0.7771866600441408,0.012534359401127921,False,24.233333333333334,-3.641334726221584
DAB,40C,29,2020-07-28 15:59:04,17.214739653892472,0.22582207946224936,0.024015334346515992,0.0005436508974357251,0.7677990326993254,0.0128724251297613,False,25.133333333333333,-3.4567036755808926
DAB,40C,30,2020-07-28 15:59:58,17.566491730100367,0.236416193165142,0.022273464277729572,0.0005215496826222165,0.7586332144377245,0.012915095965402005,False,26.033333333333335,-3.1334519304278636
DAB,40C,31,2020-07-28 16:00:52,17.706366519210768,0.242287554788007,0.021193179748841086,0.0005061790585877385,0.7550460536223066,0.01301528854313455,False,26.933333333333334,-2.9329755197686485
DAB,40C,32,2020-07-28 16:01:44,17.526000537790495,0.24776436945126376,0.020037638921339126,0.0004917330341479835,0.7610214743471806,0.013640616953893939,False,27.8,-2.7185332397277344
DAB,40C,33,2020-07-28 16:02:38,17.46049539036748,0.24986465120957832,0.01925465240282918,0.00047778049118924105,0.7622003536099622,0.013845628022998054,False,28.7,-2.573228625408267
DAB,40C,34,2020-07-28 16:03:32,17.465519634294765,0.26393295366287894,0.01803239028859109,0.00047907225296744613,0.7469567374826958,0.01408432066320495,False,29.6,-2.3464043814294016
DAB,40C,35,2020-07-28 16:04:26,17.49938565703375,0.2727088638506742,0.016718230508260323,0.0004588866766038835,0.7448386075894355,0.014445154338076922,False,30.5,-2.102526006104996
DAB,40C,36,2020-07-28 16:05:20,17.905249578095344,0.2900671340261465,0.01548796023752179,0.0004484237365446224,0.7290548175406404,0.014430865279991474,False,31.4,-1.8742156291414647
DAB,40C,37,2020-07-28 16:06:14,17.824748720891296,0.30673505817220054,0.014470118550237903,0.0004495354581716,0.7183142780723432,0.014910812063509651,False,32.3,-1.6853271996311898
DAB,40C,38,2020-07-28 16:07:08,17.625392630126985,0.31156985350559185,0.013513029980262442,0.00042564706880879994,0.7320005248099101,0.015856208267004925,False,33.2,-1.5077131766024037
DAB,40C,39,2020-07-28 16:08:02,17.56921127873295,0.33103789497474617,0.012383486380332702,0.000425590247070855,0.7073274994599952,0.015857389384676433,False,34.1,-1.298095394859296
DAB,40C,40,2020-07-28 16:08:56,17.35585135880416,0.3334351416419863,0.011948892133458141,0.00041459966535093643,0.7175202565779553,0.016599367488366528,False,35.0,-1.2174445178202613
DAB,40C,41,2020-07-28 16:09:48,17.38802525332474,0.33830463735882893,0.01122307901659498,0.000386764553676351,0.7380490659875337,0.0177044571106562,False,35.86666666666667,-1.082749995602287
DAB,40C,42,2020-07-28 16:10:42,17.358911942714908,0.3815779056980672,0.010215876997372312,0.0004125950305288473,0.6994407029111276,0.0181027698444573,False,36.766666666666666,-0.895836048190459
DAB,40C,43,2020-07-28 16:11:36,17.42382384524518,0.37634087179177445,0.00972089890427768,0.00038426202975712457,0.7033451505114564,0.01796715029566568,False,37.666666666666664,-0.8039792930440581
DAB,40C,44,2020-07-28 16:12:30,17.900920409543584,0.423618328068793,0.00813826346268961,0.0003606121376459789,0.6797743496655558,0.018459865991569964,False,38.56666666666667,-0.5102778984326859
DAB,40C,45,2020-07-28 16:13:24,17.81324049149317,0.45133856291093144,0.007654439468442925,0.00037129500586926834,0.6578365929651078,0.018588537847680154,False,39.46666666666667,-0.42049109212048275
DAB,40C,46,2020-07-28 16:14:18,17.29836151880935,0.4599075020101296,0.007224560735910318,0.00035891835553580843,0.6814667635035005,0.020817375406871508,False,40.36666666666667,-0.34071530804483574
DAB,40C,47,2020-07-28 16:15:12,17.033262358174238,0.45942503898013515,0.006913801247084589,0.00034718729891006667,0.684983909526368,0.021314548207392776,False,41.266666666666666,-0.28304536532874836
DAB,40C,48,2020-07-28 16:16:06,16.40314302502146,0.44481721873486535,0.006879840781876936,0.00033894843101765684,0.7099088310363034,0.022895955000239943,False,42.166666666666664,-0.2767430699731419
DAB,40C,49,2020-07-28 16:17:00,17.609636069180663,0.5468463742458495,0.005500596202970612,0.00033275518112793986,0.6401267607500424,0.02159314463976753,False,43.06666666666667,-0.020786425953792875
DAB,40C,50,2020-07-28 16:17:54,18.403573055165374,0.6340754716793673,0.004437928772037972,0.000308392008076777,0.6072012993462585,0.02165874526893998,False,43.96666666666667,0.1764206492016971
DAB,40C,51,2020-07-28 16:18:48,17.59347699718595,0.6048080189953697,0.0045500998785478,0.0003060702667592525,0.6351416470986151,0.023508971350725136,False,44.86666666666667,0.15560422518431294
DAB,40C,52,2020-07-28 16:19:40,17.480947176875134,0.6365819556221444,0.004267542978774205,0.00030510010331732035,0.6317382159558519,0.024635577048191932,False,45.733333333333334,0.20804040431935
DAB,40C,53,2020-07-28 16:20:34,17.652382532413114,0.6871646192526185,0.0037499096973633897,0.0002915264730419449,0.6153157850543638,0.025028348316338427,False,46.63333333333333,0.30410145075659256
DAB,40C,54,2020-07-28 16:21:28,16.51881626195061,0.6858648701807208,0.0037568303018334585,0.00030767485066417796,0.6267269374325498,0.027626859160822755,False,47.53333333333333,0.3028171428667268
DAB,40C,55,2020-07-28 16:22:22,18.31728664892459,0.8577160398650177,0.002771422814418399,0.00027163696676732295,0.5719788977204692,0.02613378187500647,False,48.43333333333333,0.48568651739803514
DAB,40C,56,2020-07-28 16:23:16,17.355660575204407,0.8123239501911352,0.002791362088739402,0.00026105102781528837,0.6130314186151274,0.029738086526261857,False,49.333333333333336,0.4819862384065947
DAB,40C,57,2020-07-28 16:24:10,16.619406076237794,0.7966076261128924,0.0028383330659901462,0.0002709764614806909,0.6160449899943167,0.03074431169472896,False,50.233333333333334,0.47326948585430784
DAB,40C,58,2020-07-28 16:25:04,16.205098267447223,0.8307688787693681,0.0027296548907663077,0.00028070228308336645,0.6093498782063268,0.03219470650216829,False,51.13333333333333,0.49343770071181914
DAB,40C,59,2020-07-28 16:25:58,17.09964121514428,0.9118148875371018,0.002386885700388475,0.00025742036702186175,0.6009249389681515,0.03253762221222746,False,52.03333333333333,0.5570479211064558
DAB,40C,60,2020-07-28 16:26:52,18.72942375245436,1.1601093716624917,0.0016826745278525526,0.0002211014816988187,0.556518650257927,0.032456774136810036,False,52.93333333333333,0.6877336103307363
DAB,40C,61,2020-07-28 16:28:54,17.343320110666337,0.5765584865934947,0.0016673841708328852,0.00011723463939551804,0.5589481940835884,0.01755737422724558,False,54.96666666666667,0.6905711552654534
DAB,40C,62,2020-07-28 16:30:58,17.216126415849306,0.6255934233815316,0.0014370863161408307,0.00011008664732839147,0.5600510628669104,0.019172567449369158,False,57.03333333333333,0.7333092358882358
DAB,40C,63,2020-07-28 16:33:00,17.24734668832986,0.7225113912430129,0.001154232165911243,0.00010010074154909567,0.5725345014472863,0.022844414342610093,False,59.06666666666667,0.7858005779945927
DAB,40C,64,2020-07-28 16:35:04,16.08603951027588,0.7187143719785595,0.001097535102382271,0.00010004651735914708,0.5843567559490782,0.02525645773025308,False,61.13333333333333,0.7963222724993736
DAB,40C,65,2020-07-28 16:37:06,16.669048421868254,0.8784239517321322,0.0008495929199333707,9.492263453170131e-05,0.5476659169842526,0.026095985618052795,False,63.166666666666664,0.8423347418619693
DAB,40C,66,2020-07-28 16:39:10,15.936340424716317,0.9147157705452125,0.000775318927134425,9.127403095818478e-05,0.5735967489675611,0.03081471360623485,False,65.23333333333333,0.856118317469575
DAB,40C,67,2020-07-28 16:41:12,16.232921647568826,1.0983475290076081,0.0006180726441429753,8.847359108935702e-05,0.543026022633823,0.032388455203513355,False,67.26666666666667,0.8852996762325894
DAB,40C,68,2020-07-28 16:43:16,17.982460387217625,1.5901884692472412,0.0004009591069471571,7.965144569277303e-05,0.4866259212766852,0.033614261281256004,False,69.33333333333333,0.9255910452919316
DAB,40C,69,2020-07-28 16:45:18,14.571468874296777,1.1105377971257864,0.0005606248693930562,8.466400821256347e-05,0.5955816999302921,0.04294412595352678,False,71.36666666666666,0.8959606857853901
DAB,40C,70,2020-07-28 16:47:20,15.370882363481606,1.490737590601149,0.0004131475015560965,8.479249997186968e-05,0.532390884025662,0.043461861596014215,False,73.4,0.9233291545237537
DAB,40C,71,2020-07-28 16:49:24,15.885968169688772,1.587306894999086,0.0003653140161502552,7.498366722149448e-05,0.5520789786931037,0.04728486567609003,False,75.46666666666667,0.9322059691101383
DAB,40C,72,2020-07-28 16:51:26,16.967061004851377,2.4195421578670397,0.00023398399338537334,7.807039274900139e-05,0.4439116412945799,0.04396710050147899,False,77.5,0.956577855286076
DAB,40C,73,2020-07-28 16:53:30,15.299906327022844,1.8286958466660586,0.00031313982674652555,7.639312061819084e-05,0.5517319579868617,0.05562918211234701,False,79.56666666666666,0.9418883203250316
DAB,40C,74,2020-07-28 16:55:32,15.051688841908188,2.1795406384259763,0.0002680919313189707,8.345370046061958e-05,0.5064575597526996,0.05696063343396129,False,81.6,0.9502481923231615
DAB,40C,75,2020-07-28 16:57:36,12.443408314613672,1.590654915857235,0.0003363787182740246,8.030872168733949e-05,0.6301392436497921,0.0761477599000086,False,83.66666666666667,0.9375757069009317
DAB,40C,76,2020-07-28 16:59:38,6.33690289355991,1.1489236257879258,0.0004112425011783279,0.00011786799849475423,0.811299201348884,0.1755378416101611,False,85.7,0.9236826795700047
DAB,40C,77,2020-07-28 17:01:42,13.548083205548886,2.220252951971607,0.0002373819315773046,7.348626174085498e-05,0.603324066016936,0.0864176759887785,False,87.76666666666667,0.9559472746990697
DAB,40C,78,2020-07-28 17:03:44,10.292931645019882,1.2756744318163,0.00034796721049884424,6.830899473997813e-05,0.7994425379642754,0.11449110310205,False,89.8,0.9354251444666308
DAB,40C,79,2020-07-28 17:05:48,4.666089088209662,2.4433501746573274,0.00021462922039871749,0.0002136418687816736,0.5926959339727247,0.26382110432749273,False,91.86666666666666,0.9601696640306491
DAB,40C,80,2020-07-28 17:07:50,10.691258783516153,1.7698366478564909,0.0002762551223897778,7.725030056284079e-05,0.716020352850178,0.12115453687209021,False,93.9,0.9487332884236448
DAB,40C,81,2020-07-28 17:09:54,15.055591416078416,3.460062549067547,0.00015036526543299984,6.818486935220022e-05,0.54384470858875,0.09459477013809685,False,95.96666666666667,0.9720956026901134
DAB,40C,82,2020-07-28 17:11:56,10.654882723031813,1.8978898455208941,0.00024613597791875555,7.459413401293837e-05,0.7014989240638245,0.12347697470025353,False,98.0,0.9543227214056108
DAB,40C,83,2020-07-28 17:14:00,14.019241854430014,3.266821759701915,0.00015932010524891555,7.474726846321547e-05,0.5320414672454403,0.0933091589162766,False,100.06666666666666,0.9704337866626543
DAB,40C,84,2020-07-28 17:16:02,15.561153119930708,4.00751012828279,0.0001308736974834331,6.534273479228757e-05,0.5488651595514168,0.10510470591158777,False,102.1,0.9757127974903296
DAB,40C,85,2020-07-28 17:18:04,7.0342561361625515,1.7014410755530671,0.0002591351042400906,9.88828297188067e-05,0.7840869351718696,0.20671170837957858,False,104.13333333333334,0.9519103771417451
DAB,40C,86,2020-07-28 17:20:08,14.176787056795952,3.8359170615561955,0.00013468759256207098,6.68202944103243e-05,0.5935256180992894,0.126266539747151,False,106.2,0.9750050246994123
DAB,40C,87,2020-07-28 17:22:10,9.545801946972283,1.8596396421956025,0.00024253536127666152,7.580138358507614e-05,0.7609027072606005,0.15596422660222414,False,108.23333333333333,0.9549909145355351
DAB,40C,88,2020-07-28 17:24:14,11.247811498442234,3.0665291447265908,0.00016230212636452149,7.780359560747835e-05,0.641888044115866,0.15044546038498807,False,110.3,0.9698803908916515
DAB,40C,89,2020-07-28 17:26:18,8.239396783412323,1.8579929671166118,0.00023236321515907106,8.073830653545363e-05,0.8018065195829289,0.19702263102256648,False,112.36666666666666,0.9568786351200869
DAB,40C,90,2020-07-28 17:28:20,5.688738075887697,1.0831316282370078,0.0003033135901031856,7.390973599225583e-05,1.073107248372219,0.29767459578700667,False,114.4,0.9437118479234243
DAB,40C,91,2020-07-28 17:30:22,7.336621390934674,2.25671789387395,0.0001932514219585115,9.026933866983e-05,0.8017306495031874,0.2593570039701806,False,116.43333333333334,0.9641369006099771
DAB,40C,92,2020-07-28 17:32:26,9.473180830223699,2.9866453016239505,0.00016979110409206323,9.781909878909911e-05,0.6118731822520677,0.16163073933714117,False,118.5,0.9684906057617384
DAB,40C,93,2020-07-28 17:34:30,10.35472730110914,3.2443236684774472,0.00015484261926294404,8.513140816566614e-05,0.6402072159774741,0.1705702235778177,False,120.56666666666666,0.9712647069389708
DAB,40C,94,2020-07-28 17:36:32,18.466730623988365,9.227266378110148,5.6911507109592536e-05,5.879937986780133e-05,0.4589829040878869,0.1325145789964256,False,122.6,0.9894385096098
DAB,40C,95,2020-07-28 17:38:36,0.39210238585022195,0.0,7.093061412928116e-06,0.0,4.097132728672026,0.0,True,124.66666666666667,
DAB,40C,96,2020-07-28 17:40:38,11.253583008408357,4.493645606753774,0.00011564347710017559,7.958364558492532e-05,0.6324072813789648,0.20021685678084078,False,126.7,0.978539182423497
DAB,40C,97,2020-07-28 17:42:42,0.5438341663447276,0.9925681885200396,9.9180304845057e-05,0.00010530141965427352,3.5859805390287396,22.09020866182757,True,128.76666666666668,
DAB,40C,98,2020-07-28 17:44:44,9.816940900994261,3.031203346056113,0.00015262478600813756,7.282583171652318e-05,0.7597723948944688,0.22477117407835576,False,130.8,0.9716762867019633
DAB,40C,99,2020-07-28 17:46:48,10.539459871581814,4.393740455863909,0.00011652819686803066,8.246751154072137e-05,0.6457951784779355,0.21665365697164551,False,132.86666666666667,0.978374998415714
DAB,40C,100,2020-07-28 17:48:50,0.20307903699551633,0.0,2.0563898905852666e-07,0.0,4.906288137589167,0.0,True,134.9,
DAB,40C,101,2020-07-28 17:53:10,11.560636103882516,1.2678604504362092,0.00011380388340463634,2.1122040874229462e-05,0.6463544624853449,0.05675861576014097,False,139.23333333333332,0.9788805694667165
DAB,40C,102,2020-07-28 17:57:30,10.722979650102552,1.0790503648384466,0.00012127588095113121,2.0247533023762404e-05,0.6693339103762979,0.05597981453617779,False,143.56666666666666,0.9774939354749134
DAB,40C,103,2020-07-28 18:01:50,9.674752779659801,0.9853159075266602,0.00013899295977903942,2.2422613220198703e-05,0.725525406842662,0.06698806642203275,False,147.9,0.9742060457793719
DAB,40C,104,2020-07-28 18:06:10,9.863666684206878,0.91366703529129,0.00013815584130143883,2.0297854259343116e-05,0.7236387898204005,0.0605705511728636,False,152.23333333333332,0.9743613960627444
DAB,40C,105,2020-07-28 18:10:30,10.343761765964643,1.0639644361187928,0.00012119269815739309,2.029313547746417e-05,0.6863442949046249,0.05962828766138523,False,156.56666666666666,0.9775093723227727
DAB,40C,106,2020-07-28 18:14:48,9.231540375815944,0.8473345923580887,0.0001406684517061737,1.9201186146953915e-05,0.7913964455558941,0.07026926037834376,False,160.86666666666667,0.973895112318179
DAB,40C,107,2020-07-28 18:19:08,9.08710424291192,0.7594959678702985,0.000144545974308463,1.7446597238087634e-05,0.8267812056182857,0.06952121026616855,False,165.2,0.9731755316958806
DAB,40C,108,2020-07-28 18:23:28,9.820359624058673,1.0504671874796427,0.0001245724194293926,2.0559575375531095e-05,0.7399820786369962,0.07076989799629453,False,169.53333333333333,0.9768821723846821
DAB,40C,109,2020-07-28 18:27:48,11.445423959594278,1.381676329035146,0.00010039169189161774,1.9841189325527032e-05,0.6629413185034414,0.0630639820980504,False,173.86666666666667,0.981369569301205
