Repository: tkmeldrum/epoxy_HPC

# epoxy_HPC

## Model notes

The `kapp` model (`BatchBayesian_simple.py`) — which uses `kapp * a^m * (1-a)^(n/2) * (r-a)^(n/2)` — was tested but abandoned. Dropping the k1 term means the reaction rate goes to zero as α→0, which produces poor fits and very wide posterior CIs for datasets that plateau early (e.g. NMR at low temperature). The full Kamal-Malkin form `(k1 + k2*a^m) * (1-a)^(n/2) * (r-a)^(n/2)` is used instead.

### Folder/zip structure

Data lives in:
```
<ZIP_ROOT>/<temp>.zip  (25C.zip, 33C.zip, 40C.zip)
  WMXX/Debugger/CPMG/<scan_index>/data.2d
  WMXX/Debugger/CPMG/<scan_index>/acqu.par
```

Sample–WM number mapping:

| Temp | EDA | DAP | DAB |
|------|-----|-----|-----|

File: cpmg_fit_results/DAB_60C.csv
sample,temp,scan,timestamp,n_avg,A,A_err,T2,T2_err,beta,beta_err,dropped,elapsed_min,alpha
DAB,60C,1,2026-07-21 14:43:54,1,11002.377447876266,84.47176530060115,0.05124112833339625,0.0005908961166618328,0.7773528844718237,0.012108227912866257,False,0.0,
DAB,60C,2,2026-07-21 14:45:16,1,10636.920269642305,79.73727265496724,0.0643188045144513,0.0006619347064872095,0.8009708704968617,0.01395695511297994,False,1.3666666666666667,
DAB,60C,3,2026-07-21 14:46:38,1,10432.935374525781,74.21978076889822,0.07053065950438618,0.000659896265801808,0.8197006394211789,0.014459128874864365,False,2.7333333333333334,
DAB,60C,4,2026-07-21 14:47:58,1,10372.918664876217,76.7562437534687,0.07390772741360338,0.0007160260708156713,0.807865879953937,0.01514531037811308,False,4.066666666666666,0.0
DAB,60C,5,2026-07-21 14:49:20,1,10185.587539997434,73.53706936820232,0.07243266251425537,0.0006772150882138011,0.831407523019438,0.01522700838520726,False,5.433333333333334,0.01995819586080938
DAB,60C,6,2026-07-21 14:50:42,1,10165.606609416573,74.72048420135856,0.06846406991932219,0.0006676480966695363,0.8198350536168855,0.014677799186684902,False,6.8,0.07365478123576064
DAB,60C,7,2026-07-21 14:52:04,1,10273.207430580891,78.16468365851648,0.0618657878881444,0.0006522632539288303,0.8052061619143454,0.013956314602221876,False,8.166666666666666,0.16293207688649014
DAB,60C,8,2026-07-21 14:53:24,1,10159.187088129498,75.26670991286353,0.05746476130460749,0.0006018782279197942,0.8097203654139211,0.013135790366775188,False,9.5,0.22247966057699964
DAB,60C,9,2026-07-21 14:54:46,1,10336.839962905162,86.89272935692279,0.04948601143743012,0.0006262441923871921,0.7858699657505611,0.013210196117872247,False,10.866666666666667,0.33043521740973214
DAB,60C,10,2026-07-21 14:56:08,1,10165.793609696442,86.37982905326716,0.04317006840634017,0.0005669129790199277,0.7937304818035069,0.012634039359338559,False,12.233333333333333,0.41589235771313504
DAB,60C,11,2026-07-21 14:57:28,1,10184.312486826637,91.16044704271981,0.035831339810216425,0.0005163098446932454,0.7850942650097271,0.012047448743214841,False,13.566666666666666,0.5151881803955813
DAB,60C,12,2026-07-21 14:58:50,1,10187.29358622344,97.7928246422199,0.029132931443623382,0.0004704387347604599,0.7626988289431101,0.01145780802713924,False,14.933333333333334,0.6058202239044735
DAB,60C,13,2026-07-21 15:00:12,1,10345.90002530483,112.0810896053932,0.021438184647582816,0.0004098682743177305,0.7318138493015078,0.011084389550076458,False,16.3,0.7099331098680632
DAB,60C,14,2026-07-21 15:01:32,1,10525.779031046128,139.8844122588104,0.014874524317960807,0.00036660596246541606,0.6897128583808444,0.011491677868768445,False,17.633333333333333,0.7987419605703772
DAB,60C,15,2026-07-21 15:02:54,1,10417.00890505502,175.51050815287084,0.009761045736422534,0.0003188405084720476,0.6479662922688302,0.012446808275876891,False,19.0,0.867929294026352
DAB,60C,16,2026-07-21 15:04:16,1,10573.288391544307,240.64907862699337,0.005491544655671075,0.0002547112704384458,0.5997898140318961,0.014147730055409702,False,20.366666666666667,0.9256972870382115
DAB,60C,17,2026-07-21 15:05:36,1,10682.090244586268,377.6936322103194,0.002704564783994162,0.0002096832287442517,0.5335430994506491,0.017359908383072543,False,21.7,0.9634061974486261
DAB,60C,18,2026-07-21 15:06:58,1,12743.0699202891,859.0390322143979,0.0008014377910530446,0.00013253179148478515,0.4379035186619758,0.022030992997262386,False,23.066666666666666,0.9891562382026979
DAB,60C,19,2026-07-21 15:08:20,1,13235.400568304976,1595.9325507518834,0.00030907853308931283,9.336030815089173e-05,0.407967122313509,0.03283022970107417,False,24.433333333333334,0.9958180484787519
DAB,60C,20,2026-07-21 15:09:40,1,14299.213094151593,3240.9176161630116,0.00012602902280275282,7.225854319314166e-05,0.3804795660475496,0.05068684843453013,False,25.766666666666666,0.9982947788111862
DAB,60C,21,2026-07-21 15:11:00,1,14077.964439132958,3147.6478478777763,6.787927019473103e-05,3.381445281719029e-05,0.42678930753178235,0.05513293979961285,False,27.1,0.9990815673466069
DAB,60C,22,2026-07-21 15:12:20,1,6018.756718013507,911.014985596119,0.00019500771634650276,4.4495738696957736e-05,0.8108169020930515,0.13047175214800116,False,28.433333333333334,0.9973614705366978
DAB,60C,23,2026-07-21 15:13:38,1,11221.13001141593,6075.079954814603,3.9729958634209915e-05,4.02622372078526e-05,0.49200706214212936,0.1452832997858865,False,29.733333333333334,0.9994624383670753
DAB,60C,24,2026-07-21 15:14:58,1,10055.268876070313,5965.700214929769,4.394976920861969e-05,4.6751179332359774e-05,0.5239647269910069,0.17698754963913235,False,31.066666666666666,0.9994053427057408
DAB,60C,25,2026-07-21 15:16:16,1,5461.188295868181,3121.3677145632873,7.913605819940795e-05,5.875578713063428e-05,0.8529040918529848,0.40908192550399525,False,32.36666666666667,0.9989292586720121
DAB,60C,26,2026-07-21 15:17:36,1,838.5531488617976,281.9326517255192,0.0002983725202912543,9.252022160345882e-05,1.8416885535161072,1.4173299763012457,False,33.7,0.9959629049528002
DAB,60C,27,2026-07-21 15:18:54,1,2481.3020546078415,598.3494343415356,0.0001716570227961148,4.0188456354575726e-05,1.4963707492403497,0.6259815797619198,False,35.0,0.9976774144084355
DAB,60C,28,2026-07-21 15:20:14,1,2988.967591757044,894.8518837310203,0.00014381632350797112,4.528099314137624e-05,1.2809320244734985,0.5487197477179905,False,36.333333333333336,0.9980541097860696
DAB,60C,29,2026-07-21 15:21:32,1,52916.93794652321,2.833075116770561e-08,1.6760964832539474e-07,1.4281811346495268e-07,0.21590461249271492,0.027524063485512448,False,37.63333333333333,0.9999977321769429
DAB,60C,30,2026-07-21 15:22:52,1,2200.6900141545034,601.2653525787163,0.00016374142192837862,4.3601544018938376e-05,1.472286800426673,0.6787101509721283,False,38.96666666666667,0.9977845155349988
DAB,60C,31,2026-07-21 15:24:10,1,2246.170092821618,572.3972905702979,0.00014216262196217896,4.593728948713403e-05,0.9847040854430302,0.2873183300932111,False,40.266666666666666,0.9980764850045164
DAB,60C,32,2026-07-21 15:25:30,1,2744.678875846821,700.5371616806697,0.00011560639833475376,3.257071120644872e-05,1.1448435111551305,0.3502524642079817,False,41.6,0.9984358009320488
DAB,60C,33,2026-07-21 15:26:48,1,2737.7043245719437,873.3503941016612,0.00011660176942134405,5.0308831550030805e-05,0.8725365913347876,0.27336672842855486,False,42.9,0.9984223331781152
DAB,60C,34,2026-07-21 15:28:08,1,2024.6926125847106,387.2395324884557,0.00015693393593187998,3.2160296387824565e-05,1.2683011385831764,0.35402199882814755,False,44.233333333333334,0.9978766234408258
DAB,60C,35,2026-07-21 15:29:26,1,3844.657811680537,2227.9127062198518,6.263331735409581e-05,6.016651146391014e-05,0.6063743778340788,0.23221039361996393,False,45.53333333333333,0.9991525471077796
DAB,60C,36,2026-07-21 15:30:46,1,2208.6505353610937,508.87254209932826,0.00014087831547579817,3.598103748788866e-05,1.184225012128899,0.36234392240040547,False,46.86666666666667,0.9980938621656242
DAB,60C,37,2026-07-21 15:32:04,1,1824.0819870470834,342.1046891644454,0.0001840163485401975,3.5709152294596394e-05,1.3754267145030696,0.4229087562120774,False,48.166666666666664,0.9975101879738447
DAB,60C,38,2026-07-21 15:33:24,1,2904.434613125217,1028.0847003614979,9.51962897980254e-05,4.522913812270223e-05,0.8491934527130128,0.27035283209917205,False,49.5,0.9987119575566803

File: cpmg_fit_results/DAP2_25C.csv (part 1 of 2)
sample,temp,scan,timestamp,A,A_err,T2,T2_err,beta,beta_err,dropped,elapsed_min,alpha
DAP2,25C,1,2026-03-11 09:47:26,16847.96161506144,118.59447673701781,0.022814935067700912,0.00032525694106401686,0.610762654328607,0.004883728716325205,False,0.0,0.0
DAP2,25C,2,2026-03-11 09:49:02,16696.672169808935,112.6757292055274,0.02526702212047879,0.00034108323708914844,0.6214196782765844,0.004889384352697246,False,1.6,-0.1074772751051698
DAP2,25C,3,2026-03-11 09:50:36,16770.779399006315,110.80500259378597,0.0248534910853433,0.0003300102384306526,0.6174115911174507,0.004728876551839311,False,3.1666666666666665,-0.08935182202330139
DAP2,25C,4,2026-03-11 09:52:12,16742.258468966378,115.01089948865373,0.023776296028782527,0.00032585941755460923,0.6237429700219727,0.004946690703657396,False,4.766666666666667,-0.042137352494270974
DAP2,25C,5,2026-03-11 09:53:46,16690.630720685032,117.51380495859442,0.022442426686891993,0.0003153332906590209,0.6234344495241002,0.005016420092079636,False,6.333333333333333,0.016327391671444147
DAP2,25C,6,2026-03-11 09:55:22,16566.53347199703,113.46971116144591,0.021721862537362083,0.0002921461675148698,0.6377093797854542,0.005020069022476731,False,7.933333333333334,0.04791039409471254
DAP2,25C,7,2026-03-11 09:56:56,16683.0455171676,119.45230227970335,0.020117997437705964,0.00028501906390423,0.6306733132586283,0.005106257642941746,False,9.5,0.11820930552693099
DAP2,25C,8,2026-03-11 09:58:30,16411.427442673506,117.24196916718802,0.019708595811290953,0.0002728990786883074,0.6493033189074595,0.0053161222628621795,False,11.066666666666666,0.13615376275199664
DAP2,25C,9,2026-03-11 10:00:06,16433.198806321172,120.62103978388646,0.018560859557109833,0.00026559567717827047,0.6437828714773366,0.005354359455953908,False,12.666666666666666,0.18646011912668425
DAP2,25C,10,2026-03-11 10:01:40,16511.94839991223,122.13909490618092,0.017477191343309207,0.00025120747472828325,0.6465522062638694,0.005402612289198518,False,14.233333333333333,0.23395831320810312
DAP2,25C,11,2026-03-11 10:03:16,16581.520523906267,126.71118726220783,0.01626938390466585,0.00024097402968714063,0.6486035802389499,0.005579095976283634,False,15.833333333333334,0.2868976459328869
DAP2,25C,12,2026-03-11 10:04:50,16571.65823030632,131.74409453616343,0.0154287641110416,0.0002377432741011125,0.6483808560424772,0.005780514884964547,False,17.4,0.32374279982571197
DAP2,25C,13,2026-03-11 10:06:26,16574.48988864016,130.8011688463949,0.014626829815226927,0.0002236253318190643,0.6486225272973347,0.005724429558372278,False,19.0,0.3588923320700518
DAP2,25C,14,2026-03-11 10:08:00,16251.039846136708,128.46031722124758,0.014348871655473824,0.00021558430107430815,0.6666859099481887,0.006008913702249421,False,20.566666666666666,0.3710754988828563
DAP2,25C,15,2026-03-11 10:09:36,16585.25177092651,137.17500095885947,0.01303072269181993,0.00020689473352572063,0.6568297733993985,0.006103185261770106,False,22.166666666666668,0.42885120412779454
DAP2,25C,16,2026-03-11 10:11:10,16611.178200537113,137.2456216121913,0.012418356043527208,0.0001945840865140598,0.6683910420537866,0.006281670426381171,False,23.733333333333334,0.4556918086035727
DAP2,25C,17,2026-03-11 10:12:46,16557.50584913553,142.20754147924222,0.011688879062968364,0.00019234267799275883,0.6583548861151519,0.006345543239597452,False,25.333333333333332,0.4876654687693457
DAP2,25C,18,2026-03-11 10:14:20,16362.420694335422,141.83739401993702,0.011339423870343637,0.00018525471153036134,0.6742383977689079,0.006683955002542923,False,26.9,0.5029824175832588
DAP2,25C,19,2026-03-11 10:15:56,16281.309623574647,146.4430581464772,0.010642754534176114,0.00018050807130801878,0.6735517716066715,0.006916367423254956,False,28.5,0.5335180879281548
DAP2,25C,20,2026-03-11 10:17:30,16042.307091673096,149.25589282322932,0.010300757457711163,0.00017892560127595966,0.683333412115982,0.007343450860631477,False,30.066666666666666,0.5485081405165191
DAP2,25C,21,2026-03-11 10:19:04,16175.668773382535,154.17174517847812,0.009613087699967066,0.00017035101135881898,0.687304089972443,0.007598713479159286,False,31.633333333333333,0.5786493508992577
DAP2,25C,22,2026-03-11 10:20:40,16379.68131909457,164.9023522376499,0.008810435186365095,0.0001672247013415707,0.673230183339855,0.007719753671304567,False,33.233333333333334,0.6138303633027637
DAP2,25C,23,2026-03-11 10:22:14,15931.916817832716,160.00989057528037,0.00867041788377925,0.000160367705326638,0.6966706951729857,0.008203443965468002,False,34.8,0.6199674529841659
DAP2,25C,24,2026-03-11 10:23:50,15886.09264825535,164.09733928922142,0.008096110887822819,0.000155163665011985,0.6889452829212208,0.008260799811332629,False,36.4,0.6451398672054747
DAP2,25C,25,2026-03-11 10:25:24,16153.514401128932,176.7985841121104,0.0073774455201112196,0.00015130066746735343,0.6787747797844463,0.008508871314316666,False,37.96666666666667,0.6766396442409576
DAP2,25C,26,2026-03-11 10:27:00,16008.420108625414,177.55294853636028,0.007090849705257565,0.00014598364173454818,0.688083090302042,0.008840345755543159,False,39.56666666666667,0.6892014075772639
DAP2,25C,27,2026-03-11 10:28:34,16474.1379141141,202.43795663267608,0.006151291427166048,0.00014460178819913392,0.6578730258140326,0.009000370080062556,False,41.13333333333333,0.7303831280293922
DAP2,25C,28,2026-03-11 10:30:10,15975.936056399227,193.05981501836473,0.0060835091461361596,0.00013641784526395454,0.6878634904150327,0.00961383753992365,False,42.733333333333334,0.733354088973561
DAP2,25C,29,2026-03-11 10:31:44,16032.826396948229,209.59679639732963,0.005585272876215849,0.00013782515544492747,0.6705468424023885,0.009911604417152697,False,44.3,0.7551922519331244
DAP2,25C,30,2026-03-11 10:33:18,15909.296426758392,204.54706616644134,0.0053433722173703065,0.00012850051651086493,0.6793895970419825,0.009983527080896346,False,45.86666666666667,0.7657949846662104
DAP2,25C,31,2026-03-11 10:34:54,15934.886286233457,217.7094521523634,0.0048583375685208085,0.00012408493320405952,0.6795319611317352,0.010602229311729716,False,47.46666666666667,0.7870545081936808
DAP2,25C,32,2026-03-11 10:36:28,15978.315596883085,227.424795570591,0.004535631631060128,0.00012086915791215415,0.6776782993269614,0.010980644493129911,False,49.03333333333333,0.8011990120681423
DAP2,25C,33,2026-03-11 10:38:04,16028.04156355103,239.13348260106216,0.004118725968967969,0.00011622121552803473,0.6672218444399168,0.011168844743680873,False,50.63333333333333,0.8194723782142669
DAP2,25C,34,2026-03-11 10:39:38,15850.66785332434,249.55744942414117,0.003865610486414087,0.00011403115465645562,0.6761233072678611,0.012069652766247108,False,52.2,0.8305666671878181
DAP2,25C,35,2026-03-11 10:41:14,15999.464629165957,271.2757727236347,0.0034239208773224335,0.00011082083296241012,0.6571430029319941,0.01230568758291026,False,53.8,0.8499263369734645
DAP2,25C,36,2026-03-11 10:42:48,15839.595608689378,278.0777923360489,0.003219980782030916,0.00010801477099859766,0.6558274207204213,0.012681545061433213,False,55.36666666666667,0.8588652226063338
DAP2,25C,37,2026-03-11 10:44:24,16737.329178190994,315.7395880929384,0.0026754076295248627,9.900278637187194e-05,0.6296628956998642,0.01258909489791291,False,56.96666666666667,0.8827343745846362
DAP2,25C,38,2026-03-11 10:45:58,16161.084823251696,329.1352515621822,0.002570873532308822,0.00010200426563341268,0.63576212473068,0.013826431228846615,False,58.53333333333333,0.8873162020983174
DAP2,25C,39,2026-03-11 10:47:32,16050.347478709824,340.91039651637135,0.0023880530886488723,9.914661119135099e-05,0.6320514191190739,0.01424108667551274,False,60.1,0.8953293935940393
DAP2,25C,40,2026-03-11 10:49:08,16003.112917817909,352.7397813673457,0.002199264268712205,9.414945823804188e-05,0.6373345870199163,0.014981605335483636,False,61.7,0.9036041846191488
DAP2,25C,41,2026-03-11 10:50:44,15803.930651465476,274.8829587047067,0.0020083853927658326,6.797418398476802e-05,0.6346904640477453,0.011704505118262425,False,63.3,0.9119705847592308
DAP2,25C,42,2026-03-11 10:52:22,16061.092736442211,302.82347042140606,0.0017269940521916776,6.501916042576768e-05,0.6093707644621204,0.011711721157144844,False,64.93333333333334,0.9243042311070794
DAP2,25C,43,2026-03-11 10:54:00,16163.732612833479,318.4252680690688,0.0015538624665231056,6.085747434900608e-05,0.6121130936830361,0.012299810144594222,False,66.56666666666666,0.9318927508707703
DAP2,25C,44,2026-03-11 10:55:36,16168.815945417771,351.82085472279545,0.0014021612297817779,6.162805249061018e-05,0.5965977701238051,0.012906105038505112,False,68.16666666666667,0.9385419583434705
DAP2,25C,45,2026-03-11 10:57:14,16734.751242140996,377.5236689955247,0.0011916682356134887,5.461677912400767e-05,0.5892750369185821,0.01299694997145787,False,69.8,0.9477680636794565
DAP2,25C,46,2026-03-11 10:58:50,16010.980412129946,395.1296682363557,0.0011477010039887057,5.7059173625259234e-05,0.5961448897407015,0.014505855105056012,False,71.4,0.9496951886743037
DAP2,25C,47,2026-03-11 11:00:28,16408.3828428557,452.8626382744373,0.0009452993491874393,5.405770751088248e-05,0.5686638925416688,0.014732121675498604,False,73.03333333333333,0.9585666430177266
DAP2,25C,48,2026-03-11 11:02:06,15413.65128577339,418.39753740094307,0.000997141424531184,5.361277658914014e-05,0.6088987184052176,0.016493069809775607,False,74.66666666666667,0.9562943562376017
DAP2,25C,49,2026-03-11 11:03:42,15917.730401549383,490.30415526174056,0.0008424791219042732,5.2590485961876517e-05,0.5855507051752374,0.017258787887124857,False,76.26666666666667,0.9630733500049724
DAP2,25C,50,2026-03-11 11:05:20,16473.73259859753,557.5798743470954,0.0006980418227618641,4.904326084643458e-05,0.561289508435067,0.017350600719709536,False,77.9,0.9694041722805479
DAP2,25C,51,2026-03-11 11:06:56,16676.66386659689,604.7615467239756,0.0006165256378425873,4.6183292745116656e-05,0.5625532662967084,0.018521207095177263,False,79.5,0.9729771031119259
DAP2,25C,52,2026-03-11 11:08:34,16835.862128140263,683.1795123515636,0.0005416232076311517,4.6335945173896157e-05,0.5426986598687422,0.01923055541832612,False,81.13333333333334,0.9762601468720405
DAP2,25C,53,2026-03-11 11:10:12,16873.690130529976,736.8730649101562,0.000471304361912752,4.264900909638474e-05,0.5529652103242804,0.021193192394084973,False,82.76666666666667,0.9793422878253124
DAP2,25C,54,2026-03-11 11:11:48,16659.433580466728,785.0794327921126,0.00043293969702216755,4.199926393524015e-05,0.5558415527698005,0.022925855345508592,False,84.36666666666666,0.9810238470660791
DAP2,25C,55,2026-03-11 11:13:26,17540.897329989104,972.464122903664,0.0003412141179237544,4.120141016439001e-05,0.5047439638352045,0.022197456323352915,False,86.0,0.9850442652187597
DAP2,25C,56,2026-03-11 11:15:04,17322.62346337556,1076.7642362048925,0.00030126692829066153,4.0521281929862255e-05,0.5056347895269543,0.024673925604642627,False,87.63333333333334,0.9867951880030916
DAP2,25C,57,2026-03-11 11:16:40,16879.131218744562,1025.5257793063356,0.0003088074392893821,3.829273812030459e-05,0.5512650640098238,0.028193337740241957,False,89.23333333333333,0.9864646803344814
DAP2,25C,58,2026-03-11 11:18:18,17065.825103433843,1206.4725108626574,0.0002603556624602148,3.8878363192742065e-05,0.5183584111874231,0.028875210125649958,False,90.86666666666666,0.9885883671512701
DAP2,25C,59,2026-03-11 11:19:54,16116.307544112486,1176.8333878998649,0.00026456915069065134,3.9499257533549135e-05,0.543812603203783,0.03250997267884399,False,92.46666666666667,0.9884036860106956
DAP2,25C,60,2026-03-11 11:21:32,18288.24718125048,1735.1308604493372,0.0001731643374871887,3.579650062398926e-05,0.4804416425025968,0.03238156591870586,False,94.1,0.9924100446933843
DAP2,25C,61,2026-03-11 11:23:10,15258.007903910117,1247.731604052599,0.00023868260502466594,3.906293486101697e-05,0.5561750017725142,0.037402573417908716,False,95.73333333333333,0.9895383175837932
DAP2,25C,62,2026-03-11 11:24:46,16592.416830743972,1715.726289793252,0.00017686241167244265,3.7742000982182094e-05,0.5191880531345601,0.04034729893351852,False,97.33333333333333,0.9922479546337686
DAP2,25C,63,2026-03-11 11:26:24,14735.74696076989,1616.83361198035,0.000185260229764417,4.100864907481151e-05,0.5381075094933209,0.04579971056386075,False,98.96666666666667,0.9918798703912732
DAP2,25C,64,2026-03-11 11:28:02,17840.08458809933,2213.5055830648307,0.00012945478124219315,3.319937827726409e-05,0.5029269540976307,0.04382508212848797,False,100.6,0.994325875534686
DAP2,25C,65,2026-03-11 11:29:38,21173.154136484318,3877.5133968959776,7.152839422568856e-05,2.9003772741608708e-05,0.4324901161731653,0.04644858976872847,False,102.2,0.9968648434013319
DAP2,25C,66,2026-03-11 11:31:16,12112.5705512819,1380.4481980263208,0.00020140585967890585,3.981953026473954e-05,0.6694074127487879,0.07034239815994825,False,103.83333333333333,0.9911721922906528
DAP2,25C,67,2026-03-11 11:32:52,15170.631582481588,2732.2803983444837,0.00010960573039425664,3.884759562430695e-05,0.5275102603180188,0.06676039901068215,False,105.43333333333334,0.9951958780479097
DAP2,25C,68,2026-03-11 11:34:30,17952.022802432773,3378.238279611442,8.599078514677126e-05,3.27606636260378e-05,0.4945220389112128,0.060292392944154276,False,107.06666666666666,0.996230943244344
DAP2,25C,69,2026-03-11 11:36:08,23395.255784423905,6425.275219675077,4.1997114354249456e-05,2.6151466741843384e-05,0.39742252403683376,0.05648521943633533,False,108.7,0.998159227092708
DAP2,25C,70,2026-03-11 11:37:44,23220.44900875982,6854.491440446079,4.239206608103309e-05,2.6483453996793166e-05,0.43130670880654803,0.06784035495556758,False,110.3,0.998141915988135
DAP2,25C,71,2026-03-11 11:39:22,56301.144248397475,38241.90537743003,4.062923358507125e-06,6.929652535971766e-06,0.2858238618327786,0.06533516800507766,False,111.93333333333334,0.9998219182589628
DAP2,25C,72,2026-03-11 11:41:00,20386.13951973139,8116.411285103647,3.560832366638115e-05,3.010854709344015e-05,0.42092289770134145,0.08561337757799306,False,113.56666666666666,0.9984392537800034
DAP2,25C,73,2026-03-11 11:42:36,17768.36674068921,5460.806523236557,5.606779785228159e-05,3.400080718862304e-05,0.4846806311657654,0.08767185331779898,False,115.16666666666667,0.9975424958394181
DAP2,25C,74,2026-03-11 11:44:14,13389.073334217885,3699.651718692658,8.187807701722373e-05,4.158990520159857e-05,0.5555837767426588,0.10451410282243737,False,116.8,0.9964112070985843
DAP2,25C,75,2026-03-11 11:45:50,22376.298607029144,11140.621401805687,2.8516795759014854e-05,2.86895358660132e-05,0.43291381482149227,0.10566847530034207,False,118.4,0.9987500820986607
DAP2,25C,76,2026-03-11 11:47:28,13787.435059982505,5155.295736348497,6.301911877938195e-05,4.214538356816756e-05,0.554052883233771,0.1322023863962732,False,120.03333333333333,0.9972378129241929
DAP2,25C,77,2026-03-11 11:49:06,14154.15841300248,6026.387351758467,5.4154076866417376e-05,4.265257246154734e-05,0.5208626073605511,0.13301315706668312,False,121.66666666666667,0.9976263760249275
DAP2,25C,78,2026-03-11 11:50:42,8478.298442502866,3126.4599655283164,9.508840976152068e-05,5.321412775286613e-05,0.7248128942806451,0.21853204630467754,False,123.26666666666667,0.9958321858256727
DAP2,25C,79,2026-03-11 11:52:20,12605.022031103703,6507.728344292348,5.21785617509787e-05,4.9328945244497854e-05,0.524354639306411,0.16124742999015554,False,124.9,0.9977129647050871
DAP2,25C,80,2026-03-11 11:53:58,179455.0479951527,5.700410966799051e-09,5.973633337725559e-08,4.2354962674298874e-08,0.20016539368142758,0.018176419699635387,False,126.53333333333333,0.999997381700487
DAP2,25C,81,2026-03-11 11:55:36,48036.70783696758,45957.409892736345,4.223932749852496e-06,8.726912599703134e-06,0.3273484903943357,0.10294095706376585,True,128.16666666666666,
DAP2,25C,82,2026-03-11 11:57:14,16712.2588640504,8052.915667187468,3.2395908413026466e-05,2.7838101645855554e-05,0.5036498699013329,0.1259569379231698,False,129.8,0.9985800569531802
DAP2,25C,83,2026-03-11 11:58:52,8527.275625881339,1932.1378183862969,9.910526378006223e-05,2.9298958559043846e-05,0.8878926804409709,0.18890555953318885,False,131.43333333333334,0.9956561233470103
DAP2,25C,84,2026-03-11 12:00:32,11962.772982699156,4308.296481855043,5.840334240975255e-05,3.2964725029523904e-05,0.6404937050856598,0.15233290153916348,False,133.1,0.9974401267311764
DAP2,25C,85,2026-03-11 12:02:10,3826.982055507442,2343.0549111024875,8.954505318125013e-05,9.24245581918018e-05,0.6277489048244125,0.2850400938576822,False,134.73333333333332,0.9960751563431789
DAP2,25C,86,2026-03-11 12:03:48,16365.471463116946,15132.29789358932,1.4748095356497843e-05,2.8469120054539282e-05,0.38647393453425644,0.14967897369852007,False,136.36666666666667,0.9993535771496725
DAP2,25C,87,2026-03-11 12:05:26,11398.034475585875,6870.934748637911,4.1740577945336794e-05,4.127523214771811e-05,0.5739461888290518,0.198488901340215,False,138.0,0.9981704713240921
DAP2,25C,88,2026-03-11 12:07:04,16112.738423316823,13502.997237186752,2.3680116691710155e-05,3.436008157678727e-05,0.49519666305382676,0.1963614447792356,False,139.63333333333333,0.9989620782780472
DAP2,25C,89,2026-03-11 12:08:44,4947.878056311148,834.9931885251108,0.00013533321625250775,2.3149263940231746e-05,1.3333130383115332,0.3262559169072553,False,141.3,0.9940682182153523
DAP2,25C,90,2026-03-11 12:10:22,4731.807985560336,1962.9045014648889,9.602319626978238e-05,5.167560055776757e-05,0.8890097341547527,0.34245892378211656,False,142.93333333333334,0.9957912132563672
DAP2,25C,91,2026-03-11 12:12:00,9938.58962947344,6108.700793241085,4.457648494774592e-05,4.7257736823507825e-05,0.5485465092949594,0.1951308860430912,False,144.56666666666666,0.9980461708606458
DAP2,25C,92,2026-03-11 12:13:38,4097.726396950091,763.4099609281762,0.00014048667375424122,2.570244513540138e-05,1.4073046787175754,0.40426914234290134,False,146.2,0.9938423373401081
DAP2,25C,93,2026-03-11 12:15:16,8668.439814759633,4383.332611090924,5.653349598747982e-05,4.65164687566704e-05,0.6095017272758232,0.19787415008268378,False,147.83333333333334,0.9975220838534178
DAP2,25C,94,2026-03-11 12:16:56,103869.42133882678,1.0296709242502233e-08,5.333895956782007e-08,4.225906173127432e-08,0.1942519918880077,0.019028191194107407,False,149.5,0.9999976621033806
DAP2,25C,95,2026-03-11 12:18:34,4767.124064852551,1306.8919905504847,0.00010850313960302914,3.085146195835864e-05,1.2288637324477456,0.41558981944157225,False,151.13333333333333,0.9952442056363054
DAP2,25C,96,2026-03-11 12:20:12,4332.809066834035,915.6131358783737,0.00012863705550468065,2.7582182177997546e-05,1.3166866097473715,0.3913490649440758,False,152.76666666666668,0.9943617172206293
DAP2,25C,97,2026-03-11 12:21:50,5181.009563896928,1781.5731177932018,0.00010020231437006896,4.129051414016856e-05,0.9948644279602584,0.3480825638454319,False,154.4,0.9956080385908297
DAP2,25C,98,2026-03-11 12:23:30,6041.360296935789,2632.931097050197,8.450719934677136e-05,4.7432224049347376e-05,0.8742575598664106,0.33300832916930684,False,156.06666666666666,0.9962959702012736
DAP2,25C,99,2026-03-11 12:25:08,3693.505395173724,1907.7721940097726,0.00010844501102632571,8.372861833842268e-05,0.7553016036489418,0.3401774120119413,False,157.7,0.9952467534663357
DAP2,25C,100,2026-03-11 12:26:46,3096.5948610380383,845.7940065862964,0.0001607968623718834,5.4535310317268916e-05,1.0339958838495007,0.34885936016796376,False,159.33333333333334,0.9929521227259803
DAP2,25C,101,2026-03-11 12:28:24,6299.354023820205,3282.014217179925,7.391824666567994e-05,5.411387689881881e-05,0.763033905161442,0.3069631945386124,False,160.96666666666667,0.9967600939276691
DAP2,25C,102,2026-03-11 12:30:04,3065.6743795425728,864.1423745168388,0.0001226430573187664,3.2141339013225434e-05,1.475403992090205,0.6340890238903566,False,162.63333333333333,0.9946244397823252
DAP2,25C,103,2026-03-11 12:31:42,2841.4488731721867,719.9006207259749,0.0001614511473975867,4.387193917885006e-05,1.2731704800407613,0.47644253505165757,False,164.26666666666668,0.9929234447997114
DAP2,25C,104,2026-03-11 12:33:20,5642.151344179103,3767.160579762819,6.46674123961351e-05,7.134603951611653e-05,0.6118598657852594,0.2735147337808667,False,165.9,0.997165566669191
DAP2,25C,105,2026-03-11 12:34:58,2302.847105380724,655.2258087442743,0.00015116645615536941,4.073982543680079e-05,1.5107210167505916,0.7242734291032514,False,167.53333333333333,0.9933742324619027
DAP2,25C,106,2026-03-11 12:36:36,62905.92398402294,1.3474091110348211e-08,8.759747092113079e-08,5.854102659726405e-08,0.1920874737991087,0.01645925259986492,False,169.16666666666666,0.9999961605207001
DAP2,25C,107,2026-03-11 12:38:16,1281.8126797804798,393.10383343307876,0.00010899893645493685,2.099893397917586e-05,3.216899440582771,2.8769522854486116,True,170.83333333333334,
DAP2,25C,108,2026-03-11 12:39:54,4175.1610276417905,1152.1063093811717,0.00012379304697705386,3.8612771789721395e-05,1.1240209183489271,0.376451386002958,False,172.46666666666667,0.9945740346571353
DAP2,25C,109,2026-03-11 12:41:32,3068.6475931454133,915.3412313509637,0.00015568044904563854,5.8519044060996164e-05,1.007882192964555,0.3603115891015625,False,174.1,0.9931763799202727
DAP2,25C,110,2026-03-11 12:43:10,2772.716648794163,526.5817530781377,0.00016045622328400748,2.7399128837857036e-05,1.6664459917858825,0.5932528769520318,False,175.73333333333332,0.9929670532566554
DAP2,25C,111,2026-03-11 12:44:50,2515.782699642742,1157.58580773882,0.00014424783850537724,9.001580358017217e-05,0.9002926493801606,0.4442115052257717,False,177.4,0.9936774819618229
DAP2,25C,112,2026-03-11 12:46:28,3026.4042232451584,779.6817070920188,0.0001385804710738812,3.4447213670706166e-05,1.4397742358601207,0.5808538011172851,False,179.03333333333333,0.9939258879912365
DAP2,25C,113,2026-03-11 12:48:06,2712.5233681533805,809.4870467636334,0.00014825415364342798,4.727072516291776e-05,1.2597966521552333,0.5356517878010177,False,180.66666666666666,0.9935018814121759
DAP2,25C,114,2026-03-11 12:49:44,2471.9574338213492,485.5977302364297,0.00017061503346292177,2.9746204115814734e-05,1.7329536707464404,0.6718429362409248,False,182.3,0.9925217830795205
DAP2,25C,115,2026-03-11 12:51:24,3416.456453205675,3773.662650888299,6.26409305000546e-05,0.00011983328026515909,0.5753929341020301,0.41122517965618227,False,183.96666666666667,0.9972543892711431
DAP2,25C,116,2026-03-11 12:53:02,3133.453950382273,1319.491985334355,0.0001264195755151921,7.409612194693945e-05,0.8511965841366672,0.35473776601201645,False,185.6,0.9944589114481345
DAP2,25C,117,2026-03-11 12:54:40,3680.2733034105277,2075.819132266691,0.00010140939421556563,9.076470169475037e-05,0.6913562740896922,0.31587139602656833,False,187.23333333333332,0.9955551311491948
DAP2,25C,118,2026-03-11 12:56:18,5126.90459978205,3775.614387252318,6.3586104430562e-05,8.06617967750291e-05,0.5804813386704004,0.2787271903354624,False,188.86666666666667,0.9972129614113792
DAP2,25C,119,2026-03-11 12:57:58,3998.102854483962,1542.5829391107302,0.0001068843676762729,4.8249035819655136e-05,1.0410477878897855,0.43351349553225865,False,190.53333333333333,0.9953151579279492
DAP2,25C,120,2026-03-11 12:59:36,2279.755695921705,433.3045401298977,0.0001815797354676707,3.098104848993231e-05,1.7276776622887633,0.656228614754584,False,192.16666666666666,0.9920411899078891
DAP2,25C,121,2026-03-11 13:01:14,2963.4979019280395,869.7974799556772,0.0001325095128358277,5.0782394561341244e-05,0.935069829794703,0.29536326025739085,False,193.8,0.9941919837841914
DAP2,25C,122,2026-03-11 13:02:54,2730.8685392339908,1000.5087996024665,0.00011571706510613129,5.100636920537604e-05,1.019046437206274,0.40923344539862105,False,195.46666666666667,0.994928012516242
DAP2,25C,123,2026-03-11 13:04:32,3072.5353098478645,539.0999055736254,0.00015113884450265638,2.8500416419083364e-05,1.2538632647284464,0.31413320571387227,False,197.1,0.9933754427065355
DAP2,25C,124,2026-03-11 13:06:12,4114.446177247058,1534.213072856671,9.551554881664406e-05,5.309500529237815e-05,0.7421886872255128,0.22975163241834332,False,198.76666666666668,0.9958134639203131
DAP2,25C,125,2026-03-11 13:07:50,2367.953735361488,339.5802246150298,0.00016967507353901525,2.1637273115284603e-05,1.7244451910829113,0.4852393423647596,False,200.4,0.9925629824044854
DAP2,25C,126,2026-03-11 13:09:30,2670.1383093344857,298.7334709510605,0.00015790227191417986,1.4367930868357305e-05,1.9891939090520827,0.4861324786865064,False,202.06666666666666,0.9930789953403057
DAP2,25C,127,2026-03-11 13:11:08,2397.3753992086704,377.9158572531794,0.0001561597337968483,2.186796931300263e-05,1.687693913618566,0.5004457944446902,False,203.7,0.9931553724201511
DAP2,25C,128,2026-03-11 13:12:48,2719.2696676391574,692.2042093064304,0.00014866437481277176,4.618339764120273e-05,1.045806139001012,0.3243736821122431,False,205.36666666666667,0.9934839010336156
DAP2,25C,129,2026-03-11 13:14:26,3015.4676641827546,832.6412342145218,0.0001399501867258938,5.471677169992009e-05,0.8451219644928326,0.2365594609669997,False,207.0,0.9938658520696813
DAP2,25C,130,2026-03-11 13:16:06,3192.3710786501033,949.1547824351893,0.00012769265173610188,5.248231109530944e-05,0.8604646207654317,0.2559439483586665,False,208.66666666666666,0.9944031113234735
DAP2,25C,131,2026-03-11 13:17:44,1935.5134252250477,404.5802359452672,0.0001328867964249499,2.2158700249330028e-05,1.9260812141498327,0.8106821985573672,False,210.3,0.9941754470906613
DAP2,25C,132,2026-03-11 13:19:24,2300.087959380378,458.19997039825,0.00014391935592942157,2.5960608876904356e-05,1.6002236599552457,0.5567237811904933,False,211.96666666666667,0.99369187966118
DAP2,25C,133,2026-03-11 13:21:04,2139.926136658629,253.04532123162426,0.00018697645977529685,1.8510574595469648e-05,1.9947574854541401,0.5367536396861375,False,213.63333333333333,0.9918046464204056
DAP2,25C,134,2026-03-11 13:22:42,2685.726431487315,744.4035971044235,0.0001368540886661543,4.4706926848793944e-05,1.0816849249714509,0.36566251308710784,False,215.26666666666668,0.994001556951179
DAP2,25C,135,2026-03-11 13:24:22,2429.505523693674,492.97299247056606,0.0001615236324518801,3.4865417223764034e-05,1.2885110163178712,0.3903082782737675,False,216.93333333333334,0.9929202677118047
DAP2,25C,136,2026-03-11 13:26:00,2378.617894976933,423.94460106425043,0.0001647523575249911,2.9136221850733924e-05,1.4343549264540345,0.42215863768858874,False,218.56666666666666,0.9927787496639326
DAP2,25C,137,2026-03-11 13:27:40,2481.265518555399,210.14846392569657,0.00015444440789062487,9.205339168862969e-06,2.893081852316763,0.7254797285628878,True,220.23333333333332,
DAP2,25C,138,2026-03-11 13:29:18,1977.6325332432161,243.01394233252847,0.00017858600738190604,1.724368110540252e-05,2.2669463169140354,0.6985317923313151,True,221.86666666666667,
DAP2,25C,139,2026-03-11 13:30:58,3340.865436470064,1176.7840184524098,0.00011471864954610552,5.9120923621864215e-05,0.7840034511085475,0.2508403640929252,False,223.53333333333333,0.994971774006558
DAP2,25C,140,2026-03-11 13:32:36,3135.323065575109,978.9032365412316,0.000123421649661786,4.988559543749707e-05,0.9344673400229576,0.3067302436574482,False,225.16666666666666,0.9945903133497621
DAP2,25C,141,2026-03-11 13:34:16,2433.42583805134,542.7271536789482,0.00015036701923956466,3.7300371516407494e-05,1.193044753608552,0.36336716481820797,False,226.83333333333334,0.9934092725316392
DAP2,25C,142,2026-03-11 13:35:54,4186.514703404917,1589.8416975834027,9.110030958779605e-05,4.8087213312222895e-05,0.8051189034944953,0.2621269859092763,False,228.46666666666667,0.9960069879963512
DAP2,25C,143,2026-03-11 13:37:34,2390.050440449153,330.08979795399085,0.00017233695911814237,2.1370101457632847e-05,1.703019513527842,0.45825635732162784,False,230.13333333333333,0.99244630946322
DAP2,25C,144,2026-03-11 13:39:12,2029.1277320727675,203.10640897244352,0.00015533891689715866,1.0620068301956904e-05,3.2690582463336058,1.0633096008582685,True,231.76666666666668,
DAP2,25C,145,2026-03-11 13:40:52,1907.1409372690505,311.81530777605764,0.0001871499793471575,2.849201395783299e-05,1.63348079855011,0.5117299464479926,False,233.43333333333334,0.9917970408948432
DAP2,25C,146,2026-03-11 13:42:30,2153.025320279693,559.5375057977747,0.00016058335549283705,4.7710999669219564e-05,1.1608813948802539,0.4106735756597389,False,235.06666666666666,0.992961480932717
DAP2,25C,147,2026-03-11 13:44:10,2277.143634426543,498.30962659570366,0.00019300932406668563,5.206911185369653e-05,1.0732566944429494,0.31391659436222114,False,236.73333333333332,0.9915402203208578
DAP2,25C,148,2026-03-11 13:45:48,2251.673481364755,380.81716508700674,0.00017597619622436117,2.818210107629452e-05,1.5659028531535548,0.48154817161029023,False,238.36666666666667,0.9922867982879561
DAP2,25C,149,2026-03-11 13:47:28,2261.3148238538715,586.1647868444816,0.0001549036903396837,4.524644992326294e-05,1.177490106753633,0.4160169339117026,False,240.03333333333333,0.9932104259828036
DAP2,25C,150,2026-03-11 13:49:08,2162.6413473985986,437.0894409767133,0.00016695948550739378,3.4449328599473696e-05,1.3777622315699765,0.44534918851903776,False,241.7,0.992682009174606
DAP2,25C,151,2026-03-11 13:50:46,2051.510057913309,413.9643570834539,0.0001999015513870885,4.5243155152207685e-05,1.2364156770147166,0.3800407152005799,False,243.33333333333334,0.9912381275338324
DAP2,25C,152,2026-03-11 13:52:26,2427.0958264296733,558.9786114692045,0.00015498526448418524,4.012467026050351e-05,1.1816419448614826,0.37210907206523464,False,245.0,0.9932068505115494
DAP2,25C,153,2026-03-11 13:54:04,11293.929758753655,14233.176104739934,1.013438607460469e-05,2.749952857890931e-05,0.35962110661460284,0.17565189894048924,True,246.63333333333333,
DAP2,25C,154,2026-03-11 13:55:44,2340.0093813711514,406.5753728545517,0.00015649139043082084,2.5025036802613828e-05,1.59366639671298,0.49494976064792445,False,248.3,0.9931408355988545
DAP2,25C,155,2026-03-11 13:57:22,2047.6587600229645,284.02955133281176,0.00018474243396368614,2.199683861114725e-05,1.8879114532278511,0.5672836713003092,False,249.93333333333334,0.9919025658668112
DAP2,25C,156,2026-03-11 13:59:02,3184.2759282024413,928.0401054422618,0.00011466843284572303,3.739282500196025e-05,1.122007206587084,0.38449581243142017,False,251.6,0.9949739750516293
DAP2,25C,157,2026-03-11 14:00:40,4621.254536023688,2814.3655299526836,6.414633005802631e-05,6.420016773724479e-05,0.61507930070037,0.2507358882714205,False,253.23333333333332,0.9971884061967444
DAP2,25C,158,2026-03-11 14:02:20,2934.974192387445,1223.8708343128048,0.0001119648316255749,6.956467762053858e-05,0.7624128470868574,0.2815091848732149,False,254.9,0.9950924764285618
DAP2,25C,159,2026-03-11 14:03:58,2788.543073900582,1072.916079722843,0.00012404349414683725,7.057879120405879e-05,0.7825506077314344,0.27934507259297797,False,256.53333333333336,0.9945630573228128
DAP2,25C,160,2026-03-11 14:05:38,3361.5641851897185,1311.1222710586082,0.00010463944692313268,5.52368600948046e-05,0.8550798641716679,0.31156542083133903,False,258.2,0.9954135549098594
DAP2,25C,161,2026-03-11 14:07:16,5532.530815889685,4236.463323495498,3.9829305061700565e-05,5.7863030266501577e-05,0.4847989640764828,0.201838260733278,False,259.8333333333333,0.9982542442069849
DAP2,25C,162,2026-03-11 14:08:56,2229.3610501496682,374.6347895356,0.0001794165410359888,2.9871663658910087e-05,1.4631713685033356,0.42304869339811874,False,261.5,0.9921360047484865
DAP2,25C,163,2026-03-11 14:10:34,2101.491856047333,343.7467395043931,0.00019191319035456622,3.107587336979723e-05,1.4851165608101324,0.43058395491256596,False,263.1333333333333,0.9915882648894208
DAP2,25C,164,2026-03-11 14:12:14,2385.361092116761,374.2952132307103,0.00016804883703796337,2.4336409885561824e-05,1.615144062780457,0.4679563580220142,False,264.8,0.9926342618754208
DAP2,25C,165,2026-03-11 14:13:52,1753.2956222588912,512.1514692096108,0.0001730783695370316,5.826673938657772e-05,1.1620288977573412,0.47238041235774236,False,266.43333333333334,0.992413812749261
DAP2,25C,166,2026-03-11 14:15:32,2419.3884480478596,715.1790929704518,0.00015622687768533202,5.848564143146525e-05,1.0015242076932944,0.35334439539516443,False,268.1,0.9931524294405509
DAP2,25C,167,2026-03-11 14:17:10,2053.4260633701538,321.1031584337127,0.000200729124107778,3.0552871675331946e-05,1.5401975685713263,0.44526983552038296,False,269.73333333333335,0.991201854245382
DAP2,25C,168,2026-03-11 14:18:50,4446.858096886393,2115.0047586249634,7.541422633343555e-05,5.883905901821199e-05,0.6327272362484943,0.2138304866713182,False,271.4,0.9966945237358926
DAP2,25C,169,2026-03-11 14:20:30,1872.3232809698868,826.7863527356852,0.00014149048503688718,8.5474051766334e-05,0.8870589361029545,0.41304656733448597,False,273.06666666666666,0.9937983393502094
DAP2,25C,170,2026-03-11 14:22:08,705.4652186243502,1107.3093441342335,0.00011563244433370403,0.0002508498358074822,0.8465515710578589,1.274428409208341,True,274.7,
DAP2,25C,171,2026-03-11 14:23:48,2607.240629554405,1070.1397423194906,0.00012417686427898593,7.417328049289113e-05,0.7996178822792751,0.3091681623268937,False,276.3666666666667,0.9945572115848454
DAP2,25C,172,2026-03-11 14:25:26,1868.5707181420494,361.14318085671204,0.00018918593227926063,3.620854288233328e-05,1.4800907521037399,0.5038160770488399,False,278.0,0.9917078031685003
DAP2,25C,173,2026-03-11 14:27:06,3077.101705896297,1325.8668497765452,0.00010548756345864357,6.526909549398925e-05,0.7924014933253396,0.30440672836067506,False,279.6666666666667,0.9953763811667392
DAP2,25C,174,2026-03-11 14:28:44,1893.6130230125013,264.3317035929222,0.00019051233052724863,2.2884144855667537e-05,1.8968484303945976,0.5796047020541766,False,281.3,0.9916496658893867
DAP2,25C,175,2026-03-11 14:30:24,2197.792035131492,385.000311599953,0.00016180063813897656,2.6073755360936447e-05,1.6084168865704112,0.5128461328089615,False,282.96666666666664,0.9929081262927617
DAP2,25C,176,2026-03-11 14:32:02,2407.83846841896,424.27909508490706,0.00015455125482209006,2.4954168263433628e-05,1.5998586999183462,0.5037458163107655,False,284.6,0.9932258735620559
DAP2,25C,177,2026-03-11 14:33:42,1883.1114977866157,315.96804955604256,0.00018270361084222794,2.708418843640583e-05,1.7812571257026988,0.6142729471226704,False,286.26666666666665,0.9919919293962453
DAP2,25C,178,2026-03-11 14:35:20,1655.2637162091626,161.5648361534015,0.00017124767859053733,1.112672465454652e-05,3.9153519617886965,1.4356926105750518,True,287.9,
DAP2,25C,179,2026-03-11 14:37:00,4978.134511414419,4369.449346298672,4.0765304901595664e-05,6.628831437044152e-05,0.4995291361938392,0.24164419412937055,False,289.56666666666666,0.9982132184562161
DAP2,25C,180,2026-03-11 14:38:38,2476.493990427122,632.9254249407198,0.0001389060673321703,3.758034621805516e-05,1.260227334953005,0.4488930885171368,False,291.2,0.9939116168018896
DAP2,25C,181,2026-03-11 14:40:18,1982.0217563339859,361.8509772918055,0.00017894430976859763,3.0858549113163544e-05,1.5782758083548927,0.5298464189687683,False,292.8666666666667,0.9921567030877976
DAP2,25C,182,2026-03-11 14:41:56,2095.3567255216803,301.19527079618376,0.00017019886236700405,2.0189251938608792e-05,1.9874529042083624,0.635105129081335,False,294.5,0.9925400242489424
DAP2,25C,183,2026-03-11 14:43:36,2088.144651893904,306.3029469647262,0.00014936371256606237,1.7245889622664257e-05,2.078320581553973,0.6818971990265206,True,296.1666666666667,
DAP2,25C,184,2026-03-11 14:45:16,958.5703337036497,122.40856318221671,0.00026787287822567014,2.4151573612562295e-05,3.8600151870793264,1.9192198846277946,True,297.8333333333333,
DAP2,25C,185,2026-03-11 14:46:54,2056.6802510738316,222.14468377488518,0.00016953987329589222,1.3479255937335674e-05,2.652578666673189,0.8067307632215611,True,299.46666666666664,
DAP2,25C,186,2026-03-11 14:48:34,3098.850487131962,1120.4788468212155,0.00011199199149588227,5.3447821494002365e-05,0.8948597075061979,0.31909307419188493,False,301.1333333333333,0.9950912859859755
DAP2,25C,187,2026-03-11 14:50:12,2431.461507876109,587.1836452390804,0.00014930148566572754,3.997635796078955e-05,1.1967986078534745,0.3948485435652483,False,302.76666666666665,0.9934559758674443
DAP2,25C,188,2026-03-11 14:51:52,5045.473376507299,3965.2917629130156,4.33778930594599e-05,6.501022341372005e-05,0.48765319976422367,0.21310467612380707,False,304.43333333333334,0.9980987062671561
DAP2,25C,189,2026-03-11 14:53:30,1552.819955080896,188.3975560015919,0.00015761813883155334,1.2811742022558972e-05,3.590757364051441,1.5188986893327954,True,306.06666666666666,
DAP2,25C,190,2026-03-11 14:55:10,2195.0836839821045,339.5010489415446,0.00017439566845136464,2.4834920732157505e-05,1.6365062810642714,0.4774883072278866,False,307.73333333333335,0.992356074302475
DAP2,25C,191,2026-03-11 14:56:50,1988.3405571239787,280.9988133971656,0.00017220596952409638,1.996886588199439e-05,2.0202486192261957,0.6453914666542637,True,309.4,
DAP2,25C,192,2026-03-11 14:58:28,15286.693591372843,26161.224682009757,3.7094484882077998e-06,1.4733418806996076e-05,0.30408057914090963,0.1702997449191216,True,311.03333333333336,
DAP2,25C,193,2026-03-11 15:00:08,2325.86763226446,423.40749883245024,0.0001425302233756569,2.219149856028943e-05,1.7501306633277405,0.6018300800037062,False,312.7,0.9937527666437483
DAP2,25C,194,2026-03-11 15:01:46,1823.634667813371,259.55283205118934,0.00018268289914395787,2.0912769352762794e-05,2.1627128253254186,0.7458541283660686,True,314.3333333333333,
DAP2,25C,195,2026-03-11 15:03:26,2432.4482957154,394.1095879891086,0.00016027599350345619,2.386757074239592e-05,1.6068677071336186,0.4721734875098166,False,316.0,0.9929749528969575
DAP2,25C,196,2026-03-11 15:05:04,2090.4375465203652,510.7508726913074,0.00017692793306353373,5.011845168218818e-05,1.1562198514653312,0.3937657543157609,False,317.6333333333333,0.9922450827697507
DAP2,25C,197,2026-03-11 15:06:44,2530.7864677970374,991.7897213642611,0.0001280676937306492,7.324113274657025e-05,0.8004877018045563,0.2983229514361653,False,319.3,0.9943866728811359
DAP2,25C,198,2026-03-11 15:08:22,1998.0852807444762,227.20403597691734,0.00017900127461097738,1.5383643962663736e-05,2.524668591027895,0.7850763768595088,True,320.93333333333334,
DAP2,25C,199,2026-03-11 15:10:02,2071.2574530525467,359.2893144636333,0.00016578562537450188,2.5600158007829686e-05,1.7101164355920313,0.5742520110177776,False,322.6,0.9927334605650837
DAP2,25C,200,2026-03-11 15:11:40,1926.4251810367614,260.73016953730064,0.0001928043794274167,2.196821552858287e-05,1.9921727108872975,0.6165781982850566,False,324.23333333333335,0.9915492032365952
DAP2,25C,201,2026-03-11 15:13:20,2458.872500313473,428.46749666834734,0.00015446197606627544,2.4675459375334142e-05,1.5983532937932505,0.4971800825366744,False,325.9,0.9932297867336495
DAP2,25C,202,2026-03-11 15:15:00,75622.40229813466,1.507265866054422e-08,5.8096552461217364e-08,4.6456132409237674e-08,0.19900752894286136,0.020232467395695626,False,327.56666666666666,0.9999974535736224
DAP2,25C,203,2026-03-11 15:16:38,2406.257164994563,447.3443145611057,0.00014923994947175538,2.5860856964353e-05,1.5438537989945946,0.49112972766365137,False,329.2,0.993458673056535
DAP2,25C,204,2026-03-11 15:18:18,2127.5973347826766,301.378792557594,0.00014494621049824055,1.552665352225572e-05,2.2377530768788354,0.7501830327107569,True,330.8666666666667,
DAP2,25C,205,2026-03-11 15:19:56,2480.191300701139,332.1274448108395,0.00016860136078286728,1.9866174199508892e-05,1.7535817649337193,0.4668882587996399,False,332.5,0.9926100442415215
DAP2,25C,206,2026-03-11 15:21:36,4706.470898818999,3010.853552378467,5.825327043137986e-05,6.586958591922395e-05,0.5554925948007003,0.2224017984758964,False,334.1666666666667,0.9974467045267269
DAP2,25C,207,2026-03-11 15:23:14,2575.9256425881363,881.6196807769647,0.00014209127792154697,6.877241906515027e-05,0.8485060834188707,0.296499381758191,False,335.8,0.9937720060346477
DAP2,25C,208,2026-03-11 15:24:54,2552.281582806795,488.43711415311867,0.0001554630746880206,3.050304817041567e-05,1.3498186918135398,0.39708900784520035,False,337.46666666666664,0.993185907642222
DAP2,25C,209,2026-03-11 15:26:32,2559.1262052157863,620.0656184262721,0.00016333465140518926,4.896588748808611e-05,1.0417028181022234,0.3150806691267801,False,339.1,0.9928408890526969
