Repository: tkmeldrum/epoxy_HPC

# epoxy_HPC

## Model notes

The `kapp` model (`BatchBayesian_simple.py`) — which uses `kapp * a^m * (1-a)^(n/2) * (r-a)^(n/2)` — was tested but abandoned. Dropping the k1 term means the reaction rate goes to zero as α→0, which produces poor fits and very wide posterior CIs for datasets that plateau early (e.g. NMR at low temperature). The full Kamal-Malkin form `(k1 + k2*a^m) * (1-a)^(n/2) * (r-a)^(n/2)` is used instead.

### Folder/zip structure

Data lives in:
```
<ZIP_ROOT>/<temp>.zip  (25C.zip, 33C.zip, 40C.zip)
  WMXX/Debugger/CPMG/<scan_index>/data.2d
  WMXX/Debugger/CPMG/<scan_index>/acqu.par
```

Sample–WM number mapping:

| Temp | EDA | DAP | DAB |
|------|-----|-----|-----|

File: cpmg_fit_results/DAP2_33C.csv
sample,temp,scan,timestamp,n_avg,A,A_err,T2,T2_err,beta,beta_err,dropped,elapsed_min,alpha
DAP2,33C,1,2026-03-12 08:53:18,1,17501.827895758775,110.94140517648086,0.021911110540395195,0.00027022497785373695,0.6460791734709618,0.0047437254013239435,False,0.0,
DAP2,33C,2,2026-03-12 08:54:52,1,16908.23960741106,96.75880341390291,0.02731043052631072,0.0002948425364480069,0.6745207580368598,0.004726341525168554,False,1.5666666666666667,
DAP2,33C,3,2026-03-12 08:56:28,1,16754.919414508262,92.39135716548361,0.028730363440015564,0.00029667688738348506,0.681307787628022,0.004663487117319865,False,3.1666666666666665,
DAP2,33C,4,2026-03-12 08:58:02,1,16641.890889162885,91.76312391350766,0.029246472378344084,0.000298149548675466,0.6937069791392059,0.004801993705321632,False,4.733333333333333,0.0
DAP2,33C,5,2026-03-12 08:59:36,1,16783.863937294806,93.78146846474216,0.02858596570905085,0.0002973410151230662,0.6871351724688645,0.00477948923627022,False,6.3,0.02258414829483213
DAP2,33C,6,2026-03-12 09:01:12,1,16584.8446571987,92.51578859562298,0.028468055179405857,0.0002934412003935572,0.6944804692925118,0.004842488470495838,False,7.9,0.026615763736163145
DAP2,33C,7,2026-03-12 09:02:46,1,16597.767202674448,95.24472483367583,0.02752290211763926,0.0002928671884091859,0.6912421200728491,0.004918883283280961,False,9.466666666666667,0.058932586412748456
DAP2,33C,8,2026-03-12 09:04:22,1,16651.989031115572,93.10279973555393,0.026712822758257905,0.0002767379645232007,0.6921731274676842,0.0047789792232943665,False,11.066666666666666,0.08663094773652946
DAP2,33C,9,2026-03-12 09:06:04,1,16543.95949628198,94.03671996792555,0.026479297988962563,0.00027586783678440344,0.7030644416204779,0.004967412769894193,False,12.766666666666667,0.09461566350923434
DAP2,33C,10,2026-03-12 09:08:56,1,16626.727838044142,95.9549920232701,0.02445051716094787,0.00025797473299709527,0.7059392879874392,0.005021599678431882,False,15.633333333333333,0.16398405781571923
DAP2,33C,11,2026-03-12 09:11:44,1,16402.497695605016,96.10391717510802,0.023045227264781594,0.00024281997108216555,0.7229953852817441,0.005263396966099574,False,18.433333333333334,0.21203395176487272
DAP2,33C,12,2026-03-12 09:14:32,1,16636.874928204757,101.23279709958085,0.020323633818539175,0.0002252577784105671,0.709792697293075,0.005248011671600799,False,21.233333333333334,0.30509110447152377
DAP2,33C,13,2026-03-12 09:17:04,1,16568.212498186163,103.46271636136478,0.018572226482831414,0.00020905037468759214,0.7205070066955009,0.005495623353715569,False,23.766666666666666,0.36497550054674455
DAP2,33C,14,2026-03-12 09:19:52,1,16365.548986157764,106.76908095272871,0.016543824429633962,0.00019276967963921177,0.7299734060457733,0.005849974796401846,False,26.566666666666666,0.43433094372489023
DAP2,33C,15,2026-03-12 09:22:02,1,16528.675745602555,117.05836725420558,0.014422311430343763,0.0001844186163608477,0.7182819357413983,0.006150113496298518,False,28.733333333333334,0.5068700510690327
DAP2,33C,16,2026-03-12 09:24:52,1,16431.174523160218,129.44733963245918,0.012137309011645489,0.00017330894677027126,0.7139014309304623,0.006749467664982289,False,31.566666666666666,0.5849992144477325
DAP2,33C,17,2026-03-12 09:26:54,1,16433.749150068306,142.07074751503743,0.010527863912212061,0.00016801089994427355,0.6947597903184971,0.007036298811620757,False,33.6,0.6400296153320854
DAP2,33C,18,2026-03-12 09:29:44,1,16349.778698022277,167.55990771741054,0.008087107002832676,0.0001575817423530227,0.664700692109965,0.00766967757223589,False,36.43333333333333,0.7234843608413821
DAP2,33C,19,2026-03-12 09:31:46,1,16089.422285348084,178.88439161231395,0.007077390902453208,0.00015170320517333242,0.6508785469092208,0.007993296283946962,False,38.46666666666667,0.7580087331252383
DAP2,33C,20,2026-03-12 09:34:36,1,15951.468833793817,225.28427222621798,0.005217601105115328,0.00014822108104455304,0.6103327397467112,0.008981172807031307,False,41.3,0.8215989594362578
DAP2,33C,21,2026-03-12 09:44:32,9,14943.152265755476,99.383705774927,0.002135976825260627,3.186207121263908e-05,0.5137926311704796,0.003025082382894791,False,51.233333333333334,0.9269663432352191
DAP2,33C,30,2026-03-12 10:07:22,11,16999.390196342134,755.1116274732913,0.00010151641735466749,1.1823614596879073e-05,0.3564659755230792,0.008747540924799008,False,74.06666666666666,0.9965289346338454
DAP2,33C,41,2026-03-12 10:32:32,9,7030.090128143126,1233.1556988300695,6.596699818143586e-05,1.9637987591974432e-05,0.5943404583555442,0.06934723084077642,False,99.23333333333333,0.9977444459855513
DAP2,33C,50,2026-03-12 10:54:24,11,2571.374735991073,271.1512425558846,0.00014226377283790565,1.6280733323004358e-05,1.2223876753980945,0.1764663046604777,False,121.1,0.995135694623354
DAP2,33C,61,2026-03-12 11:10:52,9,2256.131438591435,188.44852906067007,0.0001559092145631639,1.3258003805579498e-05,1.3646639361482484,0.1770884319412965,False,137.56666666666666,0.9946691275260052
DAP2,33C,70,2026-03-12 11:25:44,9,2098.8179177871084,185.11076634264225,0.00016385435474855744,1.4695772996964175e-05,1.3807359941861945,0.1940761992850265,False,152.43333333333334,0.9943974660386774
DAP2,33C,79,2026-03-12 11:40:36,9,2090.329040550343,163.86113299157398,0.00016301432098787922,1.2873319983307687e-05,1.398812223146572,0.1765194839878254,False,167.3,0.9944261886056185
DAP2,33C,88,2026-03-12 11:55:26,9,1878.3946927035101,200.58447168810548,0.00016187448223365408,1.8888177706455785e-05,1.2399875800265698,0.1912640578829338,False,182.13333333333333,0.9944651621522219
DAP2,33C,97,2026-03-12 12:10:18,9,2187.495450455461,183.06277671528676,0.000154644844672245,1.2644113051490805e-05,1.4485821238490104,0.1981270066235122,False,197.0,0.9947123590608913
DAP2,33C,106,2026-03-12 12:25:10,9,2286.037836257235,179.3324247425694,0.00015443716665166537,1.1408142056556774e-05,1.532262100639439,0.20653731763571256,False,211.86666666666667,0.9947194600205521
DAP2,33C,115,2026-03-12 12:40:02,9,2085.9682968952056,126.45697645266128,0.00017121581309394594,9.116162299686406e-06,1.7672347652036935,0.2153127441320964,False,226.73333333333332,0.9941457618929548
DAP2,33C,124,2026-03-12 12:54:52,9,1977.341927603069,129.0694367873589,0.00016211597361624698,8.89937843365689e-06,1.8814804045302942,0.25721436906743006,False,241.56666666666666,0.9944569050407499
DAP2,33C,133,2026-03-12 13:09:44,9,2041.376854497926,138.11925508870806,0.00015920588653441336,9.310259687889757e-06,1.7791916597095372,0.23874944250115926,False,256.43333333333334,0.9945564071975976
DAP2,33C,142,2026-03-12 13:24:36,9,1365.2527297313009,117.10699348432935,0.0001655187922288451,1.2223195241515542e-05,1.8135933256666834,0.317120775917934,False,271.3,0.9943405553296265
DAP2,33C,151,2026-03-12 13:39:28,9,2066.0362993107474,194.2787605453523,0.00015279248938746315,1.4770668519328514e-05,1.3398091376749093,0.19134198046805367,False,286.1666666666667,0.9947756950851755
DAP2,33C,160,2026-03-12 13:54:20,9,1841.0839975356214,132.9635586392848,0.00016131621633224682,1.000613297721899e-05,1.8067919876642131,0.2633183741483868,False,301.03333333333336,0.9944842504680429
DAP2,33C,169,2026-03-12 14:09:12,9,1815.2263468262195,134.02105057045486,0.00016207692959444627,1.043316805712752e-05,1.7616144135352392,0.25694237545092113,False,315.9,0.9944582400401062
DAP2,33C,178,2026-03-12 14:24:04,9,2313.713177439966,161.57452812373188,0.00015720712355736413,1.006370543048086e-05,1.6058040471043638,0.20209840156422712,False,330.76666666666665,0.9946247492168057
DAP2,33C,187,2026-03-12 14:43:52,14,2031.7085018110865,128.38341674730484,0.00016626167988802455,9.762695423198442e-06,1.5929912793057268,0.18304653940873997,False,350.56666666666666,0.9943151543975219

File: cpmg_fit_results/DAP2_40C.csv
sample,temp,scan,timestamp,n_avg,A,A_err,T2,T2_err,beta,beta_err,dropped,elapsed_min,alpha
DAP2,40C,1,2026-03-13 10:48:34,1,18528.912194496243,130.73740964437698,0.015372474135138807,0.00020682542681293447,0.6638212986517664,0.005339954560565757,False,0.0,
DAP2,40C,2,2026-03-13 10:50:14,1,17566.603474988144,102.46483926700441,0.023854980937894666,0.0002538555938583479,0.7081163370782841,0.005085409884778636,False,1.6666666666666667,
DAP2,40C,3,2026-03-13 10:51:56,1,17429.330572182258,88.31334289160434,0.03229057404640671,0.00029852264231371265,0.7057462112184755,0.0046107034704474265,False,3.3666666666666667,
DAP2,40C,4,2026-03-13 10:53:38,1,17516.055074227213,79.4763860579165,0.045517880136514206,0.0003696381891556001,0.7146418084004045,0.004586042816860018,False,5.066666666666666,
DAP2,40C,5,2026-03-13 10:55:20,1,17438.785066723212,75.78166779373073,0.047375636526145015,0.0003665255684178337,0.7179032299414573,0.004473838376337217,False,6.766666666666667,0.0
DAP2,40C,6,2026-03-13 10:57:02,1,17323.57662119943,76.255016398405,0.04614409089801916,0.0003600049259521215,0.7241243363769518,0.004545159092796237,False,8.466666666666667,0.02599533681085653
DAP2,40C,7,2026-03-13 10:58:42,1,17351.385035093746,78.3185085981477,0.04376807642990739,0.0003510345040185777,0.7241675127620134,0.004587744655186179,False,10.133333333333333,0.07614800266053912
DAP2,40C,8,2026-03-13 11:00:24,1,17489.276017579323,79.25860478446899,0.04000181279268669,0.0003235895938716465,0.7230919340291742,0.0044837124412915865,False,11.833333333333334,0.1556459031297439
DAP2,40C,9,2026-03-13 11:02:06,1,17330.128519818514,80.81289709204901,0.03721405204219298,0.0003084011746492135,0.7300203757560958,0.004590639470550551,False,13.533333333333333,0.21448966661047808
DAP2,40C,10,2026-03-13 11:03:48,1,17398.362643117922,85.14488416285162,0.033241759508352946,0.000290567344612622,0.7272530424960062,0.004675662930494104,False,15.233333333333333,0.29833640356456337
DAP2,40C,11,2026-03-13 11:05:28,1,17410.474298554942,88.98434519917238,0.029689307998076706,0.0002711073863501882,0.7285209680077683,0.004796600349040706,False,16.9,0.37332117993407476
DAP2,40C,12,2026-03-13 11:07:10,1,17315.13945020525,91.26153099265574,0.026476297925173108,0.00024825725895290636,0.7339177442383329,0.004922243616214849,False,18.6,0.44114106180796675
DAP2,40C,13,2026-03-13 11:08:50,1,17255.214340554456,97.42684385674148,0.023442616293165526,0.00023436531649456436,0.7393693920862103,0.005269941589069682,False,20.266666666666666,0.5051756976346199
DAP2,40C,14,2026-03-13 11:10:32,1,17291.20129068888,101.35984455049913,0.020171153981155696,0.00020975580653733602,0.7374400285559713,0.005392034188856632,False,21.966666666666665,0.5742293832817651
DAP2,40C,15,2026-03-13 11:12:12,1,17561.93573251955,112.69380180726864,0.016530435989109287,0.00019123390860676027,0.7201290495459497,0.005616605520497526,False,23.633333333333333,0.6510772793525065
DAP2,40C,16,2026-03-13 11:13:52,1,17528.854525281444,123.85619837493695,0.013721142452999855,0.0001754921318564798,0.7155405975783977,0.006088456237180667,False,25.3,0.7103755546286408
DAP2,40C,17,2026-03-13 11:15:34,1,17465.223956184484,143.26543888427847,0.011093478678583379,0.0001673969092585318,0.6984365456835097,0.006744869487778736,False,27.0,0.7658400078179158
DAP2,40C,18,2026-03-13 11:17:16,1,17348.691576943205,159.10988036128842,0.008916845518385359,0.00015116046413194545,0.693010489095333,0.0074200351766255356,False,28.7,0.8117841537925417
DAP2,40C,19,2026-03-13 11:18:56,1,17783.49003991674,192.03631565687323,0.0065113337510118,0.00013336247679102936,0.6663984235295716,0.008104887117082698,False,30.366666666666667,0.8625594455618889
DAP2,40C,20,2026-03-13 11:20:38,1,17600.076138447155,234.9396629002916,0.004890287171053428,0.0001246120760212972,0.6590410228209657,0.00978666221564348,False,32.06666666666667,0.8967763278841723
DAP2,40C,21,2026-03-13 11:22:18,1,17567.65315860119,203.49503838596567,0.0034493884443329765,7.79406327052014e-05,0.6366307977295329,0.007927345727504632,False,33.733333333333334,0.9271906680888736
DAP2,40C,22,2026-03-13 11:29:00,7,19224.83374734365,293.238301345679,0.0005339607089767596,1.9309035193489515e-05,0.45481690783660866,0.0052318658143732455,False,40.43333333333333,0.9887292129852
DAP2,40C,29,2026-03-13 11:45:48,12,8260.777691899493,1646.2303432212466,6.122911297452982e-05,2.0818606779476283e-05,0.5837550641998761,0.07523259257307209,False,57.233333333333334,0.9987075822624412
DAP2,40C,41,2026-03-13 12:00:54,7,2636.031193825784,288.1073805558962,0.00015694029712209936,1.7858625816826262e-05,1.322263248649624,0.2187840205307011,False,72.33333333333333,0.9966873205590496
DAP2,40C,48,2026-03-13 12:17:38,13,2059.459836140707,208.53815205955812,0.00015586897570491582,1.6527339286277766e-05,1.3094694019813222,0.19859653600285346,False,89.06666666666666,0.9967099338999087
DAP2,40C,61,2026-03-13 12:34:24,7,2708.444188852706,174.46212088816364,0.0001624225159356182,9.410006119441943e-06,1.6710172487523538,0.20296237540940018,False,105.83333333333333,0.9965716024554946
DAP2,40C,68,2026-03-13 12:46:08,7,2503.6945961394126,185.2675271106124,0.00015867050705010362,1.0715334830056996e-05,1.6212574316204131,0.21868453472182356,False,117.56666666666666,0.9966507994681498
DAP2,40C,75,2026-03-13 12:57:52,7,2305.517699835127,190.98361778406235,0.00016278089345330704,1.2823017832593811e-05,1.527639879404535,0.22031532201708953,False,129.3,0.9965640378601884
DAP2,40C,82,2026-03-13 13:09:36,7,2749.2427789234002,215.76428045446892,0.00015740122977030068,1.2387214316651794e-05,1.3983940610617438,0.17476441654999603,False,141.03333333333333,0.9966775912407333
DAP2,40C,89,2026-03-13 13:21:18,7,2491.896730826202,186.91453108622224,0.00016343990061314933,1.1764081551807922e-05,1.5075543977466836,0.19477822339774256,False,152.73333333333332,0.9965501276057167
DAP2,40C,96,2026-03-13 13:33:02,7,2643.8373005937165,243.00850875187683,0.00014626029652202435,1.3911368289979725e-05,1.315463763186876,0.1781012598267656,False,164.46666666666667,0.9969127528990285
DAP2,40C,103,2026-03-13 13:44:44,7,2598.460168566073,196.34458548557063,0.0001596654890903304,1.1295301497618397e-05,1.5585850575223152,0.20757969906098972,False,176.16666666666666,0.9966297974909062
DAP2,40C,110,2026-03-13 13:56:28,7,2883.54958916536,263.28728602082373,0.00015302227378501481,1.5275789560070067e-05,1.2263848990945356,0.1574656034697972,False,187.9,0.9967700217874526
DAP2,40C,117,2026-03-13 14:08:10,7,2754.9384732727917,225.9131079015795,0.00015482134418571224,1.299824586460642e-05,1.3514869633922308,0.1703267975843555,False,199.6,0.9967320471968694
DAP2,40C,124,2026-03-13 14:19:54,7,2580.1647790977336,296.3809204154987,0.0001467242103262974,1.908212431527886e-05,1.1583555622437691,0.17579936718476022,False,211.33333333333334,0.9969029606547803
DAP2,40C,131,2026-03-13 14:31:36,7,2619.861113519383,176.0337832797591,0.00016430550952807596,1.0007873191637727e-05,1.6542922730750067,0.20838699923013715,False,223.03333333333333,0.9965318564229232
DAP2,40C,138,2026-03-13 14:43:20,7,2417.7676694499382,157.40633393194756,0.00016165515180462307,9.029129232869582e-06,1.8116147355337842,0.2387049835019036,False,234.76666666666668,0.9965877998976244
DAP2,40C,145,2026-03-13 14:55:04,7,2343.813289173843,185.11839424184438,0.00016421154601512574,1.1698704247620703e-05,1.6678945764702802,0.2487405270596384,False,246.5,0.996533839794965
DAP2,40C,152,2026-03-13 15:08:28,9,2495.4205639876186,190.5969862229445,0.00016770364840095297,1.2790392604879816e-05,1.4258252225378794,0.17979493074721428,False,259.9,0.9964601288616269

File: cpmg_fit_results/DAP_25C.csv
sample,temp,scan,timestamp,A,A_err,T2,T2_err,beta,beta_err,c,c_err,dropped,elapsed_min,alpha
DAP,25C,1,2020-02-26 12:43:10,18.089510223090908,0.062233601886246805,0.019216713622190164,0.00011292435392655609,0.7167698385988759,0.003176028126371179,1.0897444421892553,0.004724774271748293,False,0.0,0.0
DAP,25C,2,2020-02-26 12:51:02,17.959530409221372,0.0603471498601106,0.01802683341006815,0.00010306796053558592,0.7299244444681409,0.003172054557244599,1.0666268236300644,0.004299825652731318,False,7.866666666666666,0.06191902713000952
DAP,25C,3,2020-02-26 12:58:54,17.81666165335412,0.060918196949784884,0.016142479824616092,9.350743626556798e-05,0.745680178411883,0.0033131263247865484,1.0497364088005137,0.003947065029978461,False,15.733333333333333,0.15997708338766903
DAP,25C,4,2020-02-26 13:06:46,17.720981206100593,0.06247116207218112,0.013787729575470128,8.212120849069832e-05,0.7588040333217234,0.003486198769106441,1.0481802988105113,0.00359346252407802,False,23.6,0.28251365730147593
DAP,25C,5,2020-02-26 13:14:38,17.68575987559467,0.06639631684183589,0.011357672512132894,7.219322076703609e-05,0.7640149608482097,0.0037271384007457396,1.036215217317423,0.0033382430426889403,False,31.466666666666665,0.40896904978498405
DAP,25C,6,2020-02-26 13:22:30,17.71342605164455,0.07202286426166761,0.009177518513946268,6.336630736383316e-05,0.7660978897832238,0.00402939422863152,1.0371379087572,0.0031498780933272696,False,39.333333333333336,0.5224199780263838
DAP,25C,7,2020-02-26 13:30:22,17.814930115244962,0.08090350677934019,0.0071418433211969485,5.545799008818175e-05,0.7622215089657642,0.00443230161603193,1.0347032362113522,0.0030159667032017864,False,47.2,0.628352513254398
DAP,25C,8,2020-02-26 13:38:14,17.818334983397992,0.09155872710082456,0.0054288801531888605,4.815035100149506e-05,0.7541569614661165,0.004890822755298531,1.031751699511232,0.0028738478110815683,False,55.06666666666667,0.7174917491136488
DAP,25C,9,2020-02-26 13:46:12,17.947844730962807,0.08214619088677173,0.00400837614086179,3.201182756722388e-05,0.7342808121757001,0.00416474922605774,0.7356636336021736,0.0031711243031438655,False,63.03333333333333,0.7914119854378645
DAP,25C,10,2020-02-26 13:54:10,18.000424081432477,0.09860002553634979,0.002761175387385993,2.6746983470344775e-05,0.7228275309286091,0.0047859858927176285,0.7292567007570829,0.002968486605791933,False,71.0,0.8563138608571669
DAP,25C,11,2020-02-26 14:02:08,17.955522852072285,0.12419825559790156,0.0018083155292457115,2.2609778266992688e-05,0.6993338393258356,0.005608429319598724,0.7270296612554384,0.002802887833603578,False,78.96666666666667,0.9058988147090046
DAP,25C,12,2020-02-26 14:10:06,18.123426172574437,0.16745276500537457,0.001138479119196172,1.9181756861831632e-05,0.6860298054532682,0.007090054482061086,0.7297108368711294,0.002766759198346496,False,86.93333333333334,0.9407557846997556
DAP,25C,13,2020-02-26 14:18:04,18.29608919989795,0.23580915783070536,0.0006998710722236852,1.671172144540558e-05,0.6611372973283525,0.008979862362029347,0.727239945939527,0.0027263775845799082,False,94.9,0.963580085232913
DAP,25C,14,2020-02-26 14:26:02,16.854198793129957,0.29146899280901745,0.0004915384722537477,1.4884562111619143e-05,0.706560348158382,0.013231904589487116,0.7325584630822514,0.0027237320682149666,False,102.86666666666666,0.9744213041877174
DAP,25C,15,2020-02-26 14:34:00,17.58978322206651,0.4533115298348293,0.0002797257162400301,1.2650176715563167e-05,0.6783382199808394,0.017159247465405657,0.7317000155848098,0.0025872636010424873,False,110.83333333333333,0.9854436236216259
DAP,25C,16,2020-02-26 14:41:58,17.633473052259642,0.7101236658482549,0.00017826744316055021,1.2033222969146745e-05,0.6924374562080179,0.025809416542055565,0.7321482606051719,0.002657504591996051,False,118.8,0.990723312702402
DAP,25C,17,2020-02-26 14:50:02,14.430738646808406,0.40895389141213173,0.00016438268280743434,7.048201496053526e-06,0.7882521643116851,0.02242056262488973,0.36426105770591105,0.0030641812226266858,False,126.86666666666666,0.9914458483360227
DAP,25C,18,2020-02-26 14:58:04,12.563923606808713,0.46692894344811703,0.00013684470429699974,6.959506821537822e-06,0.88092350136243,0.034046073822149026,0.3629553251037298,0.003015865125890278,False,134.9,0.9928788706025685
DAP,25C,19,2020-02-26 15:06:06,9.061067031899803,0.3245904610091569,0.00014129314858979841,5.63564457390625e-06,1.1762722433834254,0.05571556825190967,0.36247489670728317,0.0028151509612814947,False,142.93333333333334,0.9926473823064812
DAP,25C,20,2020-02-26 15:14:10,7.569361353662085,0.3195252435330447,0.00013351843185853307,5.939537882524548e-06,1.2568609412911158,0.07273866638736921,0.36096558644211796,0.00273605179314003,False,151.0,0.9930519632813618
DAP,25C,21,2020-02-26 15:22:12,5.9769723634832745,0.22808647658469883,0.00013703775738578143,4.693266003248504e-06,1.5998996583294742,0.1047718701382736,0.36368053984516296,0.0026718477757167957,False,159.03333333333333,0.992868824499339
DAP,25C,22,2020-02-26 15:30:14,5.597829750115218,0.22275461331219254,0.0001303593359111656,4.528560419257299e-06,1.6467442852011787,0.11329279103613449,0.3626576482279244,0.0025076399479869033,False,167.06666666666666,0.9932163564241996
DAP,25C,23,2020-02-26 15:38:18,5.056827819009007,0.22202150413098531,0.0001318205639032512,4.97485670706679e-06,1.6928961061517167,0.13240044743792867,0.35868012798605514,0.002629420663228369,False,175.13333333333333,0.9931403169920254
DAP,25C,24,2020-02-26 15:46:20,5.570668947647674,0.3856247653769411,0.00011387307432631249,7.838677198965089e-06,1.3161444457278468,0.12163604772902543,0.3632207157111368,0.0026853057141364646,False,183.16666666666666,0.9940742690677963
DAP,25C,25,2020-02-26 15:54:04,5.310645645405601,0.23652201995205535,0.00012185914794447964,5.3782502226517435e-06,1.3425904876871997,0.08368494135992212,0.2511131919496555,0.0026766292922193844,False,190.9,0.9936586894960143
DAP,25C,26,2020-02-26 16:01:48,5.808132672340545,0.33160996923204616,0.00010887431806154784,6.702935959301058e-06,1.1647468396033447,0.0787948260991376,0.25481086541094244,0.0027001576898297215,False,198.63333333333333,0.9943343945170818
DAP,25C,27,2020-02-26 16:09:34,6.0151230289921145,0.37487718770967476,0.00010352027015569947,7.107587409949008e-06,1.1189389671543128,0.07834580366144957,0.26204181905806473,0.0027050873308667525,False,206.4,0.9946130086449245
DAP,25C,28,2020-02-26 16:17:18,4.876443180440599,0.22691600195337394,0.00012384773619167352,5.637684145554568e-06,1.3725147336240333,0.09173975741887525,0.25622227388262464,0.00270061020726158,False,214.13333333333333,0.9935552072728678
DAP,25C,29,2020-02-26 16:25:02,5.850299246354146,0.38564954722885286,0.00010130380586745708,7.401588496275549e-06,1.1045304797098332,0.08022973276381642,0.256711716020822,0.0026521281144788835,False,221.86666666666667,0.9947283490892803
DAP,25C,30,2020-02-26 16:32:48,5.531331914668924,0.3530481988479116,0.0001064013614119268,7.496668126042309e-06,1.1227584539072484,0.08171419227010014,0.2521468317323303,0.002679656800277572,False,229.63333333333333,0.994463082319702
DAP,25C,31,2020-02-26 16:40:32,5.50198778657961,0.3310374091450469,0.00010554671618258936,6.783647514930206e-06,1.171480420321999,0.08271824088545118,0.257660518331505,0.0025655688478025546,False,237.36666666666667,0.9945075563773448
DAP,25C,32,2020-02-26 16:48:18,5.754622571439766,0.3732811512728529,0.00010040692969777463,7.1645598111074216e-06,1.1134709216111325,0.07972991849384152,0.2544576069518554,0.002541577363033719,False,245.13333333333333,0.9947750207620396
DAP,25C,33,2020-02-26 16:56:02,5.344331333616703,0.34601731232158167,0.00010478701578080892,7.245451712802608e-06,1.1699405827881815,0.08850880182423572,0.2599879067384534,0.002644459163525597,False,252.86666666666667,0.9945470896928074
DAP,25C,34,2020-02-26 17:03:48,4.846335842030097,0.25603784993762113,0.00011657433340221164,6.05122778523804e-06,1.3448243009444334,0.09766167923581878,0.2577173217360575,0.002694974245389192,False,260.6333333333333,0.9939337008557176
DAP,25C,35,2020-02-26 17:11:32,5.143457512087948,0.3326871564536917,0.00010613921026028051,7.003068770142662e-06,1.2488229877004402,0.0999412116719232,0.2554133013389584,0.00275559544904228,False,268.3666666666667,0.9944767241502876
DAP,25C,36,2020-02-26 17:19:18,5.4136153145987045,0.3510566405371298,0.00010364221176116699,7.245665733783522e-06,1.152256948407722,0.08586245071105483,0.25394402881294853,0.002598080867225225,False,276.1333333333333,0.9946066630434931
DAP,25C,37,2020-02-26 17:27:02,5.432494670960414,0.34852655518082454,0.00010022055404558159,6.682562188710686e-06,1.2009695142611987,0.08990719668301406,0.25775743511341576,0.002508383867074042,False,283.8666666666667,0.9947847193845958
DAP,25C,38,2020-02-26 17:34:48,4.750239086806023,0.2622457939389252,0.00011427016303363567,6.319924838509362e-06,1.302732076104268,0.09536232792386928,0.2573559587111867,0.00258037974178992,False,291.6333333333333,0.9940536053520783
DAP,25C,39,2020-02-26 17:42:34,5.216809159056276,0.3479404569059972,0.00010443219656810494,7.140640033034333e-06,1.2355641931553523,0.10030859641910787,0.25771322855476436,0.0027705766495529994,False,299.4,0.9945655537871203
DAP,25C,40,2020-02-26 17:50:20,4.826038712611136,0.28206708534623237,0.0001109910800573856,6.444307963144103e-06,1.308998022539388,0.10049034015219094,0.2534569746905124,0.002649976671723514,False,307.1666666666667,0.9942242423840245
DAP,25C,41,2020-02-26 17:58:04,4.912334488543442,0.29151430444620524,0.00011276188703753579,6.7901994928738865e-06,1.2758767468489463,0.09807092301002564,0.25172174010955634,0.002745055913165671,False,314.9,0.9941320930698928
DAP,25C,42,2020-02-26 18:05:50,6.467781827004091,0.6401142549018101,8.13763705077559e-05,9.659463248286021e-06,0.9481224148685443,0.08458347102928125,0.2585432814900538,0.0027214750485308865,False,322.6666666666667,0.9957653336513383
DAP,25C,43,2020-02-26 18:13:36,5.15197359234976,0.33418381044546736,0.0001066826112762414,7.133716946026603e-06,1.2324826541126952,0.09811792426790689,0.255481028288971,0.0027602841555246995,False,330.43333333333334,0.9944484466296541
DAP,25C,44,2020-02-26 18:21:22,7.282435795177231,0.7995081677137147,7.040330825689639e-05,9.629469268057593e-06,0.8746793461718522,0.0776350617214242,0.25770919577349516,0.0025566872080965077,False,338.2,0.9963363502396373
DAP,25C,45,2020-02-26 18:29:06,5.113404947608677,0.3158255157071246,0.00010564980232929318,6.512263581600819e-06,1.2853196872990629,0.10030294319531986,0.2542765405614261,0.002664488378028544,False,345.93333333333334,0.9945021919769208
DAP,25C,46,2020-02-26 18:36:52,5.198357611992484,0.31475689746896474,0.00010513356649701232,6.357375751975264e-06,1.282564847107489,0.09771187285132206,0.25696901375655606,0.0026260519225258004,False,353.7,0.9945290558747979
DAP,25C,47,2020-02-26 18:44:38,5.302796233992911,0.3651998796424623,0.00010037553283244291,7.3976821887970365e-06,1.1551697463563932,0.09022079653671974,0.25374041179300444,0.002555298086688492,False,361.46666666666664,0.9947766545931904
DAP,25C,48,2020-02-26 18:52:24,5.132949398766365,0.328612047248681,0.00010325754172977061,6.656336407723776e-06,1.2626857859407865,0.09954912073614838,0.25564764573637183,0.002612692616088911,False,369.23333333333335,0.994626680515729
DAP,25C,49,2020-02-26 19:00:10,6.741825579314797,0.6669030876425043,7.884835347202314e-05,9.254673037761187e-06,0.9540983377201714,0.08411775618773401,0.2523685727869775,0.0026745564556173622,False,377.0,0.9958968866882122
DAP,25C,50,2020-02-26 19:07:56,5.523055050293079,0.41781400318879663,9.489392830662329e-05,7.821596096459337e-06,1.1130161814852737,0.09045557107460885,0.251393961714453,0.002562886513456555,False,384.76666666666665,0.995061906516781
DAP,25C,51,2020-02-26 19:15:44,5.175183246984494,0.33933959316761525,0.00010455250902343519,7.272751748548679e-06,1.1799257320373222,0.09090047497452869,0.2504294405455537,0.0026015302138652076,False,392.56666666666666,0.9945592929634595
DAP,25C,52,2020-02-26 19:23:30,5.279920105522015,0.37845803976178977,9.99246459161011e-05,7.78419460447777e-06,1.1303590067198983,0.09022728643916526,0.25148006805705087,0.00258314422903847,False,400.3333333333333,0.9948001178619473
DAP,25C,53,2020-02-26 19:31:16,5.261699872531043,0.3567645289830832,0.00010299167410801664,7.258290698292919e-06,1.2087292396821765,0.09740205301052099,0.2548070232880861,0.0027163097467163572,False,408.1,0.994640515744113
DAP,25C,54,2020-02-26 19:39:02,4.882912430961385,0.30098112248853043,0.0001046898705871941,6.234470311007351e-06,1.34083834095543,0.10761059079073763,0.25307879139808287,0.0026000464421028777,False,415.8666666666667,0.9945521449377116
DAP,25C,55,2020-02-26 19:46:48,5.733723498665082,0.4575366367581368,9.154270844141814e-05,8.172559775376204e-06,1.0658343954814298,0.08715693968309876,0.25231420348897154,0.00255277713708972,False,423.6333333333333,0.9952362974106191
DAP,25C,56,2020-02-26 19:54:34,6.0900748623088194,0.5653564505670621,8.711982185835243e-05,9.424914541810912e-06,0.999207368659121,0.08905286296716143,0.2554250645871263,0.002782375000813535,False,431.4,0.9954664557337342
DAP,25C,57,2020-02-26 20:02:22,5.717108973493462,0.45896548346136457,9.131019819034768e-05,8.090204317025298e-06,1.0843539804801636,0.09013488679959278,0.2543858834633146,0.0025741227115587996,False,439.2,0.9952483967870079
DAP,25C,58,2020-02-26 20:10:08,4.922491205226452,0.2897843478266774,0.0001064807389056117,6.09283128803528e-06,1.3354145798882442,0.10289622766950335,0.25204067991718077,0.0025746560956974216,False,446.96666666666664,0.9944589516709738
DAP,25C,59,2020-02-26 20:17:54,5.211617723824773,0.40356948236673085,0.00010026186587500281,8.419398121586708e-06,1.1345549179555794,0.09825998475469759,0.2579032675083998,0.0027792528681211542,False,454.73333333333335,0.994782569598205
DAP,25C,60,2020-02-26 20:25:40,5.244410577904454,0.38349664793721894,0.00010054059017997792,7.837247287568896e-06,1.1616403223730216,0.09681116362824697,0.2579212676923287,0.0027032396098377698,False,462.5,0.9947680653333003
DAP,25C,61,2020-02-26 20:33:30,5.618864065126244,0.4181575640412579,9.438047940708907e-05,7.62864034571366e-06,1.1162632912317432,0.08919173646592682,0.2607555981765479,0.002543746502336073,False,470.3333333333333,0.9950886253881567
DAP,25C,62,2020-02-26 20:41:16,5.9541306628158,0.5458444368088674,8.628863839411775e-05,8.868022257922453e-06,1.0481773730393196,0.09462495655102002,0.2590053436928909,0.0026955425666922994,False,478.1,0.995509708887243
