Repository: tkmeldrum/epoxy_HPC

# epoxy_HPC

## Model notes

The `kapp` model (`BatchBayesian_simple.py`) — which uses `kapp * a^m * (1-a)^(n/2) * (r-a)^(n/2)` — was tested but abandoned. Dropping the k1 term means the reaction rate goes to zero as α→0, which produces poor fits and very wide posterior CIs for datasets that plateau early (e.g. NMR at low temperature). The full Kamal-Malkin form `(k1 + k2*a^m) * (1-a)^(n/2) * (r-a)^(n/2)` is used instead.

### Folder/zip structure

Data lives in:
```
<ZIP_ROOT>/<temp>.zip  (25C.zip, 33C.zip, 40C.zip)
  WMXX/Debugger/CPMG/<scan_index>/data.2d
  WMXX/Debugger/CPMG/<scan_index>/acqu.par
```

Sample–WM number mapping:

| Temp | EDA | DAP | DAB |
|------|-----|-----|-----|

File: cpmg_fit_results/DAP_33C.csv
sample,temp,scan,timestamp,n_avg,A,A_err,T2,T2_err,beta,beta_err,dropped,elapsed_min,alpha
DAP,33C,1,2020-09-29 09:12:52,1,20.901701917505516,0.2534856842821428,0.024913316876831865,0.0006077300575435114,0.614526443196331,0.007969117010689145,False,0.0,
DAP,33C,2,2020-09-29 09:13:46,1,20.51500905886551,0.23337818330596513,0.029055100151505624,0.0006566532535490806,0.6262562995386285,0.007786841044264489,False,0.9,
DAP,33C,3,2020-09-29 09:14:40,1,20.30623181470722,0.22637872459764788,0.031070693572816565,0.0006864164437658367,0.6288123999285175,0.007719065331030824,False,1.8,
DAP,33C,4,2020-09-29 09:15:32,1,20.177943878045596,0.22058897588007076,0.03201949129380936,0.0006867274960851527,0.6380467033637648,0.0077715438309936295,False,2.6666666666666665,
DAP,33C,5,2020-09-29 09:16:26,1,20.239773989540023,0.21416001127145154,0.032405589688438936,0.0006702740166819638,0.6413884836671278,0.007594079803181896,False,3.566666666666667,
DAP,33C,6,2020-09-29 09:17:20,1,19.846032637300276,0.2100856233965049,0.03283203320273666,0.0006716563027912074,0.652047405102003,0.007815969415906286,False,4.466666666666667,0.0
DAP,33C,7,2020-09-29 09:18:14,1,19.690252848540926,0.21013037195593937,0.032750326328993946,0.0006648371314144691,0.6670246022326457,0.00818592099554185,False,5.366666666666666,0.0024886327702635658
DAP,33C,8,2020-09-29 09:19:08,1,19.868517615991777,0.21847012959444934,0.03104182554295981,0.0006627482220935583,0.6474603206087658,0.007993866410607418,False,6.266666666666667,0.05452625028496949
DAP,33C,9,2020-09-29 09:20:02,1,19.754264328779048,0.21102944745088337,0.030912597772977342,0.000627081299486567,0.6685500883587029,0.00820186938669375,False,7.166666666666667,0.058462277310298405
DAP,33C,10,2020-09-29 09:20:56,1,19.68815935080847,0.2152389008290362,0.029886991514652808,0.000620618988944401,0.6681947954690687,0.008373322516078566,False,8.066666666666666,0.08970025310032792
DAP,33C,11,2020-09-29 09:21:48,1,19.954728578344753,0.22322199080932528,0.028513342155849337,0.0006092548821358061,0.662681965976396,0.008428932072210725,False,8.933333333333334,0.13153894613286832
DAP,33C,12,2020-09-29 09:22:42,1,19.75660122948459,0.22500729752106505,0.027913403964019003,0.0005988423891943087,0.6761306635316268,0.008884731492707918,False,9.833333333333334,0.14981189889597424
DAP,33C,13,2020-09-29 09:23:36,1,19.050007712843886,0.2142245197520625,0.028603029765356145,0.0005937812553956372,0.696298557831788,0.009250628843498315,False,10.733333333333333,0.12880723564290286
DAP,33C,14,2020-09-29 09:24:30,1,19.419903057687954,0.21960587642802643,0.027112255531552897,0.0005664490705932074,0.6953768533102191,0.009269926830467854,False,11.633333333333333,0.17421332501293274
DAP,33C,15,2020-09-29 09:25:24,1,19.526344508385517,0.2284674857415324,0.02558669021616144,0.0005541022178556593,0.6934835972029174,0.009534977574364716,False,12.533333333333333,0.22067908319400986
DAP,33C,16,2020-09-29 09:26:18,1,19.291461258073465,0.22704251318478907,0.02561855832387217,0.0005500600713633738,0.7081848893043239,0.009963735664114258,False,13.433333333333334,0.2197084424933885
DAP,33C,17,2020-09-29 09:27:12,1,19.201249682376847,0.22615441178589732,0.024655189529877133,0.0005307244796925997,0.7063026155408174,0.009919015529139034,False,14.333333333333334,0.2490507859311606
DAP,33C,18,2020-09-29 09:28:06,1,19.29465349574073,0.23492875186232842,0.02352815530284217,0.0005178757412689321,0.717574754069283,0.010551412566522148,False,15.233333333333333,0.28337806076289473
DAP,33C,19,2020-09-29 09:28:58,1,18.99100770169935,0.22723700203687686,0.02313280888000234,0.0004947496526673882,0.729473361306407,0.010685892742168794,False,16.1,0.2954195453824606
DAP,33C,20,2020-09-29 09:29:52,1,19.302832747671008,0.2476199524614239,0.021614783493052084,0.0005047068334108443,0.7103159646268931,0.010905398450078634,False,17.0,0.34165565197922554
DAP,33C,21,2020-09-29 09:30:46,1,19.208468058759305,0.24989457318347005,0.020576616591972626,0.0004845996950847909,0.715947352931944,0.011218878346153392,False,17.9,0.3732762005656872
DAP,33C,22,2020-09-29 09:31:40,1,19.011155454117237,0.2474699696557908,0.020219685969916624,0.00046774833574314854,0.735455793240753,0.011794544088384703,False,18.8,0.3841476144635707
DAP,33C,23,2020-09-29 09:32:34,1,19.17891990772999,0.2532180669671083,0.01912636977073405,0.0004521121320838294,0.7274845288420272,0.011722795666559468,False,19.7,0.41744790361811024
DAP,33C,24,2020-09-29 09:33:28,1,19.31131458894189,0.2648224070067769,0.01805677405577016,0.0004484086204182747,0.7154244718205043,0.011803750620427687,False,20.6,0.4500257128679722
DAP,33C,25,2020-09-29 09:34:22,1,19.232975269633137,0.27203233660842857,0.017098527791898046,0.00043997904762252545,0.7105381799770597,0.012018999762117788,False,21.5,0.4792120339817143
DAP,33C,26,2020-09-29 09:35:16,1,19.08906904566343,0.27517654267895636,0.016388100951972875,0.0004218809276616536,0.7299782325490394,0.012873641456814786,False,22.4,0.5008502564925869
DAP,33C,27,2020-09-29 09:36:08,1,18.904657529946682,0.28119357040021653,0.015767862900739827,0.0004167153259404919,0.7353381115839198,0.013462186945687698,False,23.266666666666666,0.519741503568365
DAP,33C,28,2020-09-29 09:37:02,1,19.290823450770112,0.3001153848803707,0.014313340126545443,0.00040217179421530067,0.7178589028365883,0.01346392496933893,False,24.166666666666668,0.5640434438476268
DAP,33C,29,2020-09-29 09:37:56,1,18.717891056245644,0.29349062076887406,0.01426122694023192,0.0003955483975627785,0.7399343866123784,0.014349933956456954,False,25.066666666666666,0.5656307103440916
DAP,33C,30,2020-09-29 09:38:50,1,19.162345741836866,0.3147613653611775,0.012773555001646047,0.0003767717138812663,0.7237045266144365,0.014423604240664866,False,25.966666666666665,0.610942309823769
DAP,33C,31,2020-09-29 09:39:44,1,19.270537607111255,0.31950153972388917,0.012080395932754846,0.0003567550369011994,0.7322044926007331,0.014872329704940235,False,26.866666666666667,0.6320545895479934
DAP,33C,32,2020-09-29 09:40:38,1,18.95928879453196,0.3274243015612882,0.011278493679927545,0.0003490607959886904,0.7255761332519659,0.015228504888489744,False,27.766666666666666,0.6564789755698881
DAP,33C,33,2020-09-29 09:41:32,1,18.92754499731927,0.34509599599476426,0.010509528889550562,0.00034249810593611014,0.7281801189535902,0.01617839697596696,False,28.666666666666668,0.6799001504215536
DAP,33C,34,2020-09-29 09:42:26,1,18.946233292352495,0.3662232810658465,0.009910009904131227,0.00034452586822495085,0.7214832188347513,0.016856364929897057,False,29.566666666666666,0.6981603349711161
DAP,33C,35,2020-09-29 09:43:18,1,18.88624445491041,0.3637714484855861,0.00952168539905985,0.0003277065772568387,0.7282853401065708,0.01708667116454101,False,30.433333333333334,0.7099879456059339
DAP,33C,36,2020-09-29 09:44:12,1,19.272217191508187,0.40407666208311216,0.008104416412079927,0.0003088316445346158,0.7100260385999099,0.017729082240873942,False,31.333333333333332,0.7531552078412129
DAP,33C,37,2020-09-29 09:45:06,1,19.01296162266254,0.4129839498923701,0.0076315823750692435,0.0003008778427665011,0.7112208203040165,0.018416563467746144,False,32.233333333333334,0.7675568147746291
DAP,33C,38,2020-09-29 09:46:00,1,19.367486015015643,0.4435545072961888,0.006842432574500202,0.00028668735467443185,0.7027115608560115,0.01897426857432238,False,33.13333333333333,0.7915927858549479
DAP,33C,39,2020-09-29 09:46:54,1,19.201427063784784,0.4563246999925704,0.006292559870139139,0.00027317519316967645,0.7039541810802349,0.01974022492080653,False,34.03333333333333,0.8083408410535283
DAP,33C,40,2020-09-29 09:47:48,1,19.600945019896702,0.5021043204432498,0.005686726813361024,0.00027411739940825077,0.6736847225986127,0.019594151724597827,False,34.93333333333333,0.8267933399602246
DAP,33C,41,2020-09-29 09:49:36,3,19.65775613640789,0.3433327007131952,0.004482203242146494,0.00015157434221646854,0.645023056466805,0.012290145527458975,False,36.733333333333334,0.8634807897985164
DAP,33C,44,2020-09-29 09:52:18,3,19.369284580585152,0.4032570057235254,0.0033079231799717926,0.00013297237117508077,0.6460170748334686,0.01462936208198844,False,39.43333333333333,0.8992470810581397
DAP,33C,47,2020-09-29 09:55:00,3,19.654789167175647,0.49133487068385273,0.00233160508298075,0.00011366017863631481,0.6340704995960271,0.016851845113678852,False,42.13333333333333,0.928983835128846
DAP,33C,50,2020-09-29 09:57:40,3,18.720384019462884,0.5747465431896244,0.001688815619063329,9.91285619675181e-05,0.6494647547669405,0.02146087272438065,False,44.8,0.9485619544596903
DAP,33C,53,2020-09-29 10:00:22,3,18.011290342534753,0.7054933755972932,0.0012208265085033186,8.995943949837205e-05,0.6604250161854628,0.027926667491909626,False,47.5,0.9628159943380674
DAP,33C,56,2020-09-29 10:03:58,5,16.966233846827283,0.921334936127435,0.0006169988068801334,6.701521062458604e-05,0.5899859596641731,0.030277986811917523,False,51.1,0.9812074140194064
DAP,33C,61,2020-09-29 10:09:50,3,18.188653057249493,1.0366680694543937,0.0002839079318675466,3.0452187441284315e-05,0.6155336875566907,0.031893233265854214,False,56.96666666666667,0.991352715498476
DAP,33C,64,2020-09-29 10:16:00,3,13.13099843493381,1.971486975327829,0.00014425340123922127,3.75195103101016e-05,0.6460117962824937,0.08182129490147144,False,63.13333333333333,0.9956063214133447
DAP,33C,67,2020-09-29 10:22:08,3,0.397616403503643,0.0,8.54387450617766e-06,0.0,2.8907819935894947,0.0,True,69.26666666666667,
DAP,33C,70,2020-09-29 10:28:16,3,6.256348853538657,0.9846796073308342,0.00016061267939035466,2.6564133995004222e-05,1.310283747836326,0.31190347118122264,False,75.4,0.9951080495564019
DAP,33C,73,2020-09-29 10:34:26,3,2.42578493298375,0.41060790704951844,0.00010881735757841966,1.2572012743044364e-05,4.998976492835285,2.856901579559988,True,81.56666666666666,
DAP,33C,76,2020-09-29 10:40:34,3,0.19005475084149587,0.0,6.697796833078055e-06,0.0,3.2384439494866575,0.0,True,87.7,
DAP,33C,79,2020-09-29 10:46:44,3,1.0773703939961055,3.3394813411211826,7.668440107392848e-05,0.00013909470155801864,2.463741693789998,13.586078021681256,True,93.86666666666666,
DAP,33C,82,2020-09-29 10:52:52,3,0.11298670377004942,3.354323166573224,8.25061056561716e-05,0.002391369943410285,1.2409877129779188,39.48146749510855,True,100.0,
DAP,33C,85,2020-09-29 10:59:00,3,0.21009116822629886,0.0,1.0509984839052253e-06,0.0,3.9318291140468826,0.0,True,106.13333333333334,
DAP,33C,88,2020-09-29 11:05:10,3,0.5710353380058174,0.41002392511006186,0.00010826509234344815,5.335083634007236e-05,4.9761557068391,12.197847933864841,True,112.3,
DAP,33C,91,2020-09-29 11:11:18,3,0.21322065606116863,0.0,8.433121802886244e-06,0.0,4.032383137259341,0.0,True,118.43333333333334,
DAP,33C,94,2020-09-29 11:19:30,5,0.016675225310163157,0.0756420586863986,20.404597231985463,2354.812179598495,0.3334536115114317,12.059797643556808,True,126.63333333333334,

File: cpmg_fit_results/DAP_40C.csv
sample,temp,scan,timestamp,A,A_err,T2,T2_err,beta,beta_err,dropped,elapsed_min,alpha
DAP,40C,1,2020-07-28 18:35:52,21.95498799742151,0.3470419706116631,0.015825633782314975,0.0005324485601176515,0.5640982117054338,0.00878773218143248,False,0.0,0.0
DAP,40C,2,2020-07-28 18:36:44,20.44522988296969,0.2424069270940505,0.02964244053636501,0.0007060257510896737,0.6164633451173236,0.007917076240991692,False,0.8666666666666667,-0.8730649871027731
DAP,40C,3,2020-07-28 18:37:38,19.505653105830774,0.20306879744310133,0.03863097880720021,0.0007722619770565511,0.6585139318230053,0.007917592983620885,False,1.7666666666666666,-1.4410383393535895
DAP,40C,4,2020-07-28 18:38:32,19.581620032426382,0.19452726720740812,0.04186602873419961,0.0008081348878616921,0.6476796867920046,0.007427467560780412,False,2.6666666666666665,-1.6454566881855044
DAP,40C,5,2020-07-28 18:39:26,19.080784716541142,0.17741173330840054,0.04678939599306798,0.000825553576756604,0.6698577552243357,0.007426834005743902,False,3.566666666666667,-1.956557483679091
DAP,40C,6,2020-07-28 18:40:20,18.732257881820704,0.16751874966686003,0.04937799229126166,0.0008250774459983206,0.6846955905607673,0.007440618344284438,False,4.466666666666667,-2.1201273181514657
DAP,40C,7,2020-07-28 18:41:14,18.730919417995914,0.16880981353066454,0.04900282695774543,0.0008205666231919374,0.690221863524108,0.007583362885733465,False,5.366666666666666,-2.096421137490602
DAP,40C,8,2020-07-28 18:42:08,18.75954309741484,0.17205714388934973,0.04792974460925802,0.0008208084608464126,0.6854479488089266,0.007613201470723448,False,6.266666666666667,-2.02861454198562
DAP,40C,9,2020-07-28 18:43:02,18.58133837024783,0.17080515144820477,0.04766105793244287,0.000816125595785903,0.6877569874409923,0.007664433906651693,False,7.166666666666667,-2.0116366009747892
DAP,40C,10,2020-07-28 18:43:56,18.684990629488293,0.17282136664998637,0.045419742844553794,0.0007761826823444629,0.6959377490886133,0.0078118693221266265,False,8.066666666666666,-1.870010987825967
DAP,40C,11,2020-07-28 18:44:48,18.553971883481555,0.17321905371807322,0.0438668574397511,0.0007493644389052229,0.7057415119699054,0.008036649800671505,False,8.933333333333334,-1.7718862980875985
DAP,40C,12,2020-07-28 18:45:42,18.444484884873333,0.17735146431360213,0.04189855377385786,0.0007321219177072071,0.7127703769615417,0.008381174555142193,False,9.833333333333334,-1.64751190064054
DAP,40C,13,2020-07-28 18:46:36,18.295575937369957,0.1780861121325999,0.04011562625149742,0.0007053992367050153,0.7189001450317829,0.00858168628564588,False,10.733333333333333,-1.5348511663606375
DAP,40C,14,2020-07-28 18:47:30,18.583860225250103,0.18816105391517882,0.0365088544339001,0.0006733170658030862,0.7102986582422446,0.008699392244358993,False,11.633333333333333,-1.3069442232827644
DAP,40C,15,2020-07-28 18:48:24,18.187469173897355,0.18746598239822865,0.03497458558827548,0.0006481201284347534,0.7238132995966039,0.009135137477624925,False,12.533333333333333,-1.20999588827585
DAP,40C,16,2020-07-28 18:49:18,17.908637593378593,0.18665440305853265,0.033560425663264955,0.0006174747079551923,0.7432174370993705,0.009669773968546631,False,13.433333333333334,-1.1206370705208957
DAP,40C,17,2020-07-28 18:50:12,18.241312906755677,0.20102412765596744,0.02959644353552671,0.0005864909956893368,0.723433622094582,0.009716875457379,False,14.333333333333334,-0.8701584999774548
DAP,40C,18,2020-07-28 18:51:06,17.939207759007154,0.2046164674357751,0.02810124741799585,0.0005653252192420887,0.7439885153108452,0.010574442207891215,False,15.233333333333333,-0.7756791168388326
DAP,40C,19,2020-07-28 18:52:00,17.79432516071201,0.21187272911641353,0.02619599843082869,0.0005459665738285853,0.7521772610654063,0.011255846585795079,False,16.133333333333333,-0.655289057687062
DAP,40C,20,2020-07-28 18:52:54,17.54813428934439,0.21992073010761207,0.02409503971938169,0.0005270999147215393,0.7551355447666791,0.01192816567926433,False,17.033333333333335,-0.5225323706345151
DAP,40C,21,2020-07-28 18:53:48,17.850834123181414,0.2332977609119612,0.02139070253948687,0.0004899642837576865,0.7505635119122902,0.01229586796753379,False,17.933333333333334,-0.35164902927242103
DAP,40C,22,2020-07-28 18:54:42,18.31542980638474,0.2649776785333122,0.018084252358761235,0.00047529240123796797,0.7121247918833984,0.012347108056026648,False,18.833333333333332,-0.14271899675640465
DAP,40C,23,2020-07-28 18:55:36,17.804038256675202,0.2720212290521952,0.016404300672439316,0.0004443538713353881,0.7377291398243551,0.0139130679893362,False,19.733333333333334,-0.03656516371375895
DAP,40C,24,2020-07-28 18:56:28,18.318091170043427,0.3084099698358382,0.013540337661292324,0.0004185415268247862,0.700772842882365,0.013932848380294769,False,20.6,0.14440471405173372
DAP,40C,25,2020-07-28 18:57:22,17.91812244618838,0.3325769337962512,0.011878804495142113,0.00040312928109475035,0.7047573237357323,0.015513107622928022,False,21.5,0.24939470617495363
DAP,40C,26,2020-07-28 18:58:16,17.660612617805814,0.35528986101835397,0.010457947965629407,0.0003839542790969494,0.7064236649484696,0.01687723406271218,False,22.4,0.33917667314429556
DAP,40C,27,2020-07-28 18:59:10,17.78999172261003,0.4071063337609435,0.008335457865385417,0.0003592718077130376,0.6740121271262383,0.017574007322246083,False,23.3,0.47329389899694085
DAP,40C,28,2020-07-28 19:00:04,17.78888095639348,0.46445136071649107,0.006716692173083012,0.00033890505235989124,0.6484082200004908,0.01862846032051633,False,24.2,0.575581473356924
DAP,40C,29,2020-07-28 19:00:58,17.636866940746486,0.5255775999475014,0.0053261442332826715,0.00030346513504718627,0.6578519808454072,0.02179452838831926,False,25.1,0.6634482822903056
DAP,40C,30,2020-07-28 19:01:52,17.488675394159436,0.6042710244023392,0.004226755050017382,0.0002821780100697331,0.6467338811645132,0.02441589465702048,False,26.0,0.7329171704490756
DAP,40C,31,2020-07-28 19:02:46,18.175528006568683,0.8112598418179853,0.002828310649568031,0.00025906792685860314,0.5892763107743693,0.026348243060048716,False,26.9,0.8212829458540456
DAP,40C,32,2020-07-28 19:03:40,18.076264276633285,0.9574803224932161,0.0021425829409107665,0.0002369892322144101,0.5720943013130685,0.02941193504380574,False,27.8,0.8646131352221049
DAP,40C,33,2020-07-28 19:04:34,17.110144746292516,1.0902314137967357,0.0016756418685088866,0.00022058750729975448,0.5789494585344226,0.03594069071052087,False,28.7,0.8941184984084869
DAP,40C,34,2020-07-28 19:05:28,16.713273296341086,1.3294709945231213,0.001227598399459165,0.00019989164600534926,0.5831300781044356,0.04499505594181762,False,29.6,0.9224297480691739
DAP,40C,35,2020-07-28 19:06:20,14.961124715207538,1.312313333479737,0.0010613762870150306,0.00017180538989521288,0.6767554179887373,0.06504954801090664,False,30.466666666666665,0.9329330943951761
DAP,40C,36,2020-07-28 19:07:14,15.999322032159048,1.9381328151122332,0.0006574557661351356,0.00015987077627620486,0.5884333359644296,0.06750055647973674,False,31.366666666666667,0.9584562757372891
DAP,40C,37,2020-07-28 19:08:08,25.615026921489125,7.023609732433405,0.0001310162635912118,9.50539088749152e-05,0.35805219210742084,0.05571260911472976,False,32.266666666666666,0.9917212627694177
DAP,40C,38,2020-07-28 19:09:02,16.919606576905917,4.1412145203737625,0.00027990634969876665,0.00015281360295978406,0.4814723724544,0.08847103613864125,False,33.166666666666664,0.982313103313969
DAP,40C,39,2020-07-28 19:09:56,0.07390321722077564,0.1244236000409217,2.8079678531880887,84512024.85346502,5.172855094301177e-10,0.5242727256952388,True,34.06666666666667,
DAP,40C,40,2020-07-28 19:10:50,10.272661757776312,2.4799022523135537,0.00030610503647626465,0.00010367078804671262,0.9405928128401133,0.2958840273154794,False,34.96666666666667,0.9806576443833589
DAP,40C,41,2020-07-28 19:11:44,0.23409461149934274,0.0,2.692234585666756e-06,0.0,4.498206066764642,0.0,True,35.86666666666667,
DAP,40C,42,2020-07-28 19:12:38,1.374462803793719e-06,0.0,1.2489837675655913e-11,0.0,4.999998711057263,0.0,True,36.766666666666666,
DAP,40C,43,2020-07-28 19:13:32,0.0418276111178349,0.0733916984751624,0.6813243121789991,20691846.110169306,1.239781555602662e-09,0.9153624615412844,True,37.666666666666664,
DAP,40C,44,2020-07-28 19:14:28,0.0010148491745178845,0.0,1.0435889111129872e-08,0.0,4.998941125072394,0.0,True,38.6,
DAP,40C,45,2020-07-28 19:15:22,0.8640571460946285,0.0,9.792874892341452e-06,0.0,3.932589047052214,0.0,True,39.5,
DAP,40C,46,2020-07-28 19:16:16,0.09068037142594396,0.11525900074335574,2.2968565620649204,97543458.99393845,4.4203911762287365e-11,0.4208032369116441,True,40.4,
DAP,40C,47,2020-07-28 19:17:08,7.291078656374926,1.3794932425221937,0.00012256546131409957,1.3425564150968916e-05,4.999999964051145,3.81793107838224,True,41.266666666666666,
DAP,40C,48,2020-07-28 19:18:04,115.56279949138185,609.7837727279273,1.3319870299851095e-07,2.364201583171774e-06,0.18962773315689524,0.2653124899031452,True,42.2,
DAP,40C,49,2020-07-28 19:18:58,0.07738342695251349,0.21658229696476064,0.0006930604633468285,2319487.2978790896,3.1425937333477284e-10,0.4865360034402391,True,43.1,
DAP,40C,50,2020-07-28 19:19:52,41.15307622928635,160.97960571437554,9.491319388947062e-06,7.014961570928738e-05,0.4019921905818484,0.5896564697453508,True,44.0,
DAP,40C,51,2020-07-28 19:20:46,10.057500439511635,60.75867043289648,5.904602286630226e-09,6.153331348546671e-07,0.12024936445370879,0.5540115097003824,True,44.9,
DAP,40C,52,2020-07-28 19:21:40,0.6893567415648729,0.0,7.197936969060128e-06,0.0,4.139438529928605,0.0,True,45.8,
DAP,40C,53,2020-07-28 19:22:34,16.444559361036198,25.137110793538753,5.749136649514831e-05,0.00011763765055590262,0.7677120510944295,0.8214928796884973,True,46.7,
DAP,40C,54,2020-07-28 19:23:28,6.391334959025604,7.413734357158563,0.000117718862144459,0.00018038141032956814,0.9019119216034547,1.0551356416508229,False,47.6,0.9925615072505969
DAP,40C,55,2020-07-28 19:24:20,0.06462111373682178,0.0,7.161253794986073e-07,0.0,4.901143280410483,0.0,True,48.46666666666667,
DAP,40C,56,2020-07-28 19:25:14,8.562846644016613,12.488694409656755,8.67392291090317e-05,0.00018565144192395278,0.7446470839143218,0.8758577060067186,True,49.36666666666667,
DAP,40C,57,2020-07-28 19:26:08,5.7188007272274275,2.9706071336765847,0.0001513837310576542,7.13641821833269e-05,1.6160128426002371,1.5039375639555606,False,50.266666666666666,0.9904342705549761
DAP,40C,58,2020-07-28 19:27:02,0.03284311288174027,0.05343999674574993,0.06417398096131244,2760963.490599065,1.790922156757789e-08,1.1694714523608805,True,51.166666666666664,
DAP,40C,59,2020-07-28 19:27:56,328.6777681313184,1.4094351916126166e-05,4.535717522099476e-08,1.240261128949354e-07,0.20786618748510646,0.07285367462702508,True,52.06666666666667,
DAP,40C,60,2020-07-28 19:28:50,1.0164395017474916,0.0,1.1852559369899922e-05,0.0,2.809557531734421,0.0,True,52.96666666666667,
DAP,40C,61,2020-07-28 19:30:54,0.15434126325172992,0.0,2.2521807724546275e-08,0.0,4.966247531532149,0.0,True,55.03333333333333,
DAP,40C,62,2020-07-28 19:32:56,37.459480685879846,152.03964426072946,3.831268020643309e-06,3.2090990452250644e-05,0.3365321837864275,0.43545757051434286,True,57.06666666666667,
DAP,40C,63,2020-07-28 19:35:00,3.274079420620325,2.4691829754982746,0.0001576802903619669,0.00016325408729090442,0.8973161082603147,0.7416363903078242,False,59.13333333333333,0.9900363996456071
DAP,40C,64,2020-07-28 19:37:02,22.08915816743422,393.9808904142935,2.3040840844720054e-08,2.5518485896631546e-06,0.139978772695391,0.882872823233656,True,61.166666666666664,
DAP,40C,65,2020-07-28 19:39:06,345.22721656941684,6.304192650419781e-06,4.424079983600091e-08,5.683280437280173e-08,0.20732264342962117,0.03398634854984866,False,63.233333333333334,0.999997204484797
DAP,40C,66,2020-07-28 19:41:08,0.030825114488559686,0.024907469710591216,0.05834723669430025,0.034706655136844705,4.44443320927883,16.439199901566898,True,65.26666666666667,
DAP,40C,67,2020-07-28 19:43:12,0.26109401423502043,0.0,1.3510169101171879e-07,0.0,4.836387912641215,0.0,True,67.33333333333333,
DAP,40C,68,2020-07-28 19:45:14,0.7486212187744097,0.0,1.844146115983331e-06,0.0,4.940092528006595,0.0,True,69.36666666666666,
DAP,40C,69,2020-07-28 19:47:18,9.027711203809409,8.157051566122039,7.18595401578128e-05,0.00010785427546758738,0.6182918903402252,0.3873348447830636,False,71.43333333333334,0.9954592946389221
DAP,40C,70,2020-07-28 19:49:20,0.5847664996907362,0.0,1.4979566328894076e-05,234752.20675160055,3.089265191301827,0.0,True,73.46666666666667,
DAP,40C,71,2020-07-28 19:51:24,0.2812721580547276,0.0,1.235729284066236e-06,0.0,4.612501325379327,0.0,True,75.53333333333333,
DAP,40C,72,2020-07-28 19:53:26,2.156322799710263,0.5652344375196977,0.00023776001311265953,4.872791491700054e-05,2.5972370306601262,1.9808964858840818,True,77.56666666666666,
DAP,40C,73,2020-07-28 19:55:30,0.21832758762105986,0.0,2.6366025319451e-06,0.0,4.700826334734408,0.0,True,79.63333333333334,
DAP,40C,74,2020-07-28 19:57:32,3.0179309305155435,1.4271890815314001,0.00017291235573036858,8.245522608212323e-05,1.4134396687015374,1.1043766427596051,False,81.66666666666667,0.9890739064160832
DAP,40C,75,2020-07-28 19:59:36,0.05414062961540458,0.08692559772527879,0.1678352235646785,3095597.8970837058,7.913857150117421e-08,0.49818884927934126,True,83.73333333333333,
DAP,40C,76,2020-07-28 20:01:38,0.2726354300649453,0.0,1.917229013661061e-06,0.0,4.575178305334928,0.0,True,85.76666666666667,
DAP,40C,77,2020-07-28 20:03:42,0.22065239914672052,0.0,2.8959536547889457e-06,0.0,4.59367433654926,0.0,True,87.83333333333333,
DAP,40C,78,2020-07-28 20:05:44,227.14596169280844,8.892320359092072e-06,3.9351245547126435e-08,5.4884550826408006e-08,0.19450696818053698,0.03255306011476997,False,89.86666666666666,0.9999975134489975
DAP,40C,79,2020-07-28 20:07:48,0.04460749197675098,0.036557711346489344,0.15934056443846312,9563993.171542848,2.0866798021627642e-09,0.6104037749151016,True,91.93333333333334,
DAP,40C,80,2020-07-28 20:09:50,0.19590444408809038,0.0,3.69129862685949e-09,0.0,4.935975078503025,0.0,True,93.96666666666667,
DAP,40C,81,2020-07-28 20:11:54,1.2547276055594578,0.5729010922810361,0.00014523574359586093,4.184910775065555e-05,4.999999999999998,9.957241160059809,True,96.03333333333333,
DAP,40C,82,2020-07-28 20:13:56,2.865322038148502,1.1916389114138992,0.00018465255908602915,7.353682665241744e-05,1.554266192276093,1.1817361334673844,False,98.06666666666666,0.9883320591373486
DAP,40C,83,2020-07-28 20:16:00,6.025258152792758,4.431110309922153,0.00010879370036902165,0.00011687821464483691,0.778830535207724,0.5098568149615456,False,100.13333333333334,0.9931254759294001
DAP,40C,84,2020-07-28 20:18:02,0.021635843257866848,0.027477317180465817,0.05924785492777416,19202996.811097197,4.949438217485874e-10,1.2604225512741731,True,102.16666666666667,
DAP,40C,85,2020-07-28 20:20:06,4.884421155242115,3.417652585935161,0.0001332631231343641,0.00014031557508261292,0.7727830582969033,0.5070442882112517,False,104.23333333333333,0.9915792868097779
DAP,40C,86,2020-07-28 20:22:08,0.28487963497137747,0.0,5.83913724471239e-06,0.0,4.0666445660500035,0.0,True,106.26666666666667,
DAP,40C,87,2020-07-28 20:24:12,0.05226176304694529,0.10073154899051709,2.339214940056233,30430097.270280674,4.570281660301683e-09,0.520813593053345,True,108.33333333333333,
DAP,40C,88,2020-07-28 20:26:16,3.893805402806239,1.1084139785638025,0.00015885400472469432,3.751358302810057e-05,1.9173756996809856,1.1561344746342765,False,110.4,0.9899622342517358
DAP,40C,89,2020-07-28 20:28:18,4.3619858178976845,1.0703388804760408,0.0001551226081656212,3.0271010040369173e-05,2.0682862387656575,1.1417546337304127,True,112.43333333333334,
DAP,40C,90,2020-07-28 20:30:22,0.1763582256044044,0.0,1.6309265671971777e-07,0.0,4.924478834047971,0.0,True,114.5,
DAP,40C,91,2020-07-28 20:32:24,0.6849506515959637,0.4460134695626133,0.00021606219785627525,9.132068765243235e-05,4.903003415002406,14.30907817894026,True,116.53333333333333,
DAP,40C,92,2020-07-28 20:34:28,0.03665569461883386,0.09258897558794511,1.8444955597840451,14947134.817751301,2.2664132106653015e-08,0.7253093090566186,True,118.6,
DAP,40C,93,2020-07-28 20:36:30,1.5806199370756056,1.1005511247857602,0.0001748408505097886,0.00010731459723174372,1.7662260833579808,2.4831218200467013,False,120.63333333333334,0.9889520474873384
DAP,40C,94,2020-07-28 20:38:34,0.06847112736749472,0.0,6.511097534750302e-11,0.0,4.98709772886883,0.0,True,122.7,
DAP,40C,95,2020-07-28 20:40:36,3.062237424307284,0.5832799549986303,0.00014505043873798537,1.7423253162213797e-05,4.999999998986693,4.1655153794961635,True,124.73333333333333,
DAP,40C,96,2020-07-28 20:42:40,35.25966481475892,235.0570362203537,2.352509046111633e-06,3.283294810423661e-05,0.31706670683486715,0.6226620812690922,True,126.8,
DAP,40C,97,2020-07-28 20:44:44,0.6918933870380228,0.3791449214026556,0.00029011489562822356,0.00010541436443417898,4.999999989156692,12.699145466047181,True,128.86666666666667,
DAP,40C,98,2020-07-28 20:46:46,0.07213501055473961,0.09852104457356677,2.2767467434132316,35526189.52934511,3.693888666902415e-09,0.3718682164444283,True,130.9,
DAP,40C,99,2020-07-28 20:48:50,0.0413009808272634,0.0,2.194909856654512e-06,0.0,2.5071857361887746,0.0,True,132.96666666666667,
DAP,40C,100,2020-07-28 20:50:52,5.585791998755219,3.507349647229164,0.00011617608268126335,8.926883709945471e-05,0.9967790029227158,0.6758114624365106,False,135.0,0.9926589933598053
DAP,40C,101,2020-07-28 20:55:12,6.739687240169079,1.0696388905132928,0.00010725950051881675,2.118278447501446e-05,0.959745473089813,0.1553043416759311,False,139.33333333333334,0.9932224199046816
DAP,40C,102,2020-07-28 20:59:32,11.06903473489309,5.421480396334103,3.4758378147905704e-05,2.770544684701564e-05,0.5613137087962955,0.14809060350706432,False,143.66666666666666,0.9978036659620705
DAP,40C,103,2020-07-28 21:03:52,7.772700936015165,2.0292075658656024,7.438769426257246e-05,2.874068755162541e-05,0.7166967815766445,0.14050484559640017,False,148.0,0.9952995440633979
DAP,40C,104,2020-07-28 21:08:10,4.618638245902654,0.5130473331173792,0.00014268447867212474,1.6223794739933873e-05,1.3294802786021884,0.21771157679967476,False,152.3,0.9909839643306056
DAP,40C,105,2020-07-28 21:12:30,6.119172863953914,0.9684640195007705,0.00010832409999097768,2.0079350585883084e-05,1.0425018286780816,0.17923789378487986,False,156.63333333333333,0.9931551493304471
DAP,40C,106,2020-07-28 21:16:50,4.638378983688573,0.8028581035747894,0.00012381809926198458,2.4951352827746697e-05,1.0795874654848667,0.21963672412228574,False,160.96666666666667,0.9921761048584133
DAP,40C,107,2020-07-28 21:21:10,5.46304267229424,0.6173542488771685,0.00013331696886129487,1.655952952389833e-05,1.1856351243483096,0.17467601545885839,False,165.3,0.9915758843724619
DAP,40C,108,2020-07-28 21:25:30,6.726060102874042,1.2356423487529296,9.669011207777287e-05,2.434465198080025e-05,0.8290195287433486,0.13571059975048688,False,169.63333333333333,0.9938902850016773
DAP,40C,109,2020-07-28 21:29:50,5.179390130328356,0.7952999958892032,0.00012003192259559868,2.1917413144122795e-05,1.0426313743928035,0.18102862262389344,False,173.96666666666667,0.9924153481467685

File: cpmg_fit_results/DAP_60C.csv
sample,temp,scan,timestamp,n_avg,A,A_err,T2,T2_err,beta,beta_err,dropped,elapsed_min,alpha
DAP,60C,1,2026-07-21 13:45:30,1,10856.773343311945,85.67151094933082,0.056001426292387704,0.000649525530260153,0.7722794802079458,0.012928802048894527,False,0.0,
DAP,60C,2,2026-07-21 13:46:52,1,10669.43289480317,81.42491654392815,0.06565113033522854,0.0006900062260526714,0.7887248845555048,0.014066361123628702,False,1.3666666666666667,
DAP,60C,3,2026-07-21 13:48:14,1,10344.936826196259,73.84003054258204,0.07337207920331898,0.0006763315961689671,0.8306503963895936,0.015154194914082951,False,2.7333333333333334,
DAP,60C,4,2026-07-21 13:49:34,1,10223.82067395896,72.53066525220525,0.07539466238552654,0.0006777778112453905,0.8511050690806383,0.015883129295467698,False,4.066666666666666,0.0
DAP,60C,5,2026-07-21 13:50:56,1,10186.581801078257,74.53844016590367,0.07261623149061192,0.0006854239616679651,0.8363002423993084,0.015590846501118732,False,5.433333333333334,0.036851824877300654
DAP,60C,6,2026-07-21 13:52:18,1,10175.156628684976,74.2436187012724,0.06913389045984086,0.0006629575822755731,0.8288978782690324,0.014890850848104884,False,6.8,0.08303998887443198
DAP,60C,7,2026-07-21 13:53:40,1,10208.938397223244,80.68048720441243,0.06494886870582109,0.0007009455465346264,0.803695965776271,0.014868834451364155,False,8.166666666666666,0.13854818563005766
DAP,60C,8,2026-07-21 13:55:00,1,10239.694949004888,80.57258331195986,0.058155579044153465,0.0006496136697031171,0.799822220888302,0.013808980841067745,False,9.5,0.22865124394644754
DAP,60C,9,2026-07-21 13:56:22,1,9976.680097105349,79.218208149544,0.05359671774256338,0.0006026885144223074,0.8349740982790738,0.014121099505238304,False,10.866666666666667,0.28911787589817095
DAP,60C,10,2026-07-21 13:57:44,1,10237.840894586745,86.49574240596917,0.043927393760756675,0.0005768104274146185,0.7823146332988707,0.012432325667436475,False,12.233333333333333,0.4173673258706788
DAP,60C,11,2026-07-21 13:59:06,1,10105.885476191232,91.00061410731408,0.03616463622279314,0.0005226565761880364,0.7870499761721175,0.012207210168260981,False,13.6,0.5203289585956732
DAP,60C,12,2026-07-21 14:00:26,1,10313.909896359604,102.90317667650707,0.027593492863298544,0.00046979647564552766,0.7518847986049205,0.011463561181005073,False,14.933333333333334,0.6340126477097184
DAP,60C,13,2026-07-21 14:01:48,1,10266.385525648611,120.17132559519243,0.020472777830045,0.0004280511378162553,0.7209206897330511,0.011589424574047063,False,16.3,0.7284585250165515
DAP,60C,14,2026-07-21 14:03:10,1,10468.97178771396,151.60580955771758,0.013300701319561691,0.00036442791947410646,0.6710698557644199,0.011790768865129198,False,17.666666666666668,0.8235856372491029
DAP,60C,15,2026-07-21 14:04:30,1,10574.664705029105,207.8740545293318,0.007444531979077413,0.0002939636824189765,0.6145270831167734,0.012986675562901031,False,19.0,0.9012591641963963
DAP,60C,16,2026-07-21 14:05:52,1,10647.606244548806,317.77390978886586,0.0036977394824036737,0.0002352858491969782,0.5587076943188155,0.01609487513007089,False,20.366666666666667,0.9509548903674974
DAP,60C,17,2026-07-21 14:07:14,1,11193.238129099886,573.4906074903429,0.001456169557940871,0.00016942144084235752,0.5006269921391723,0.021944798569883323,False,21.733333333333334,0.9806860391456517
DAP,60C,18,2026-07-21 14:08:34,1,13783.718922131755,1554.849106960059,0.0003420857827161323,9.349377180003447e-05,0.4311481725132567,0.03412033182608193,False,23.066666666666666,0.9954627320835141
DAP,60C,19,2026-07-21 14:09:56,1,8643.863067245647,1474.9294807838496,0.0003259889554691215,0.00011768415063371211,0.5251280814142003,0.07300882881000056,False,24.433333333333334,0.9956762329698859
DAP,60C,20,2026-07-21 14:11:18,1,7167.091714527127,2035.8769315828197,0.00022154510263321426,0.00012043781003815157,0.5887736038875024,0.14211318985112079,False,25.8,0.9970615280230269
DAP,60C,21,2026-07-21 14:12:40,1,4035.960274790888,4971.8245243508145,9.516760375461175e-05,0.00020441201820557337,0.6065678082317398,0.5521506170924559,True,27.166666666666668,
DAP,60C,22,2026-07-21 14:14:00,1,4679.326923540038,771.7732872810449,0.00015906817345106146,1.9906766437618353e-05,2.338030989763777,0.9686711402593322,True,28.5,
DAP,60C,23,2026-07-21 14:15:20,1,4138.472256262853,3548.381537605929,7.27741316767844e-05,9.132453233933404e-05,0.7236039704855517,0.46449068538817156,False,29.833333333333332,0.9990347575096941
DAP,60C,24,2026-07-21 14:16:38,1,2053.5342925656178,814.1953398647084,0.0001730718220754977,8.25253334615954e-05,1.093849334959924,0.5731035869756796,False,31.133333333333333,0.9977044552412676
DAP,60C,25,2026-07-21 14:17:58,1,3266.5224109845726,1728.5978898474875,0.00010910473838098391,6.929373570487292e-05,1.0105046763829364,0.5694448307055167,False,32.46666666666667,0.9985528851124357
DAP,60C,26,2026-07-21 14:19:16,1,3056.408308985432,2112.5716337715858,0.00010043233143778685,9.826000509305832e-05,0.8005369881146631,0.48872663212760425,False,33.766666666666666,0.998667911914981
DAP,60C,27,2026-07-21 14:20:36,1,1830.0996249270245,994.1946743304726,0.0001224513150162095,6.213057387059874e-05,1.4650971685309055,1.205084329111667,False,35.1,0.9983758622806737
DAP,60C,28,2026-07-21 14:21:56,1,1194.1679549271885,507.7405942746886,0.00025690442237703896,0.00013053058367467057,1.1654367992515708,0.7545151261141614,False,36.43333333333333,0.9965925383276687
DAP,60C,29,2026-07-21 14:23:14,1,2949.3204420819197,1863.533880544631,0.00011142453985329959,0.0001036490548800003,0.7739379569081484,0.43663909901242676,False,37.733333333333334,0.9985221163365181
DAP,60C,30,2026-07-21 14:24:34,1,2787.4736065946836,1670.8220761800696,0.00011204251675382526,8.839407170824708e-05,0.8982739862382961,0.5324837478734958,False,39.06666666666667,0.9985139197761653
DAP,60C,31,2026-07-21 14:25:52,1,2156.78823571065,1218.7687061170259,0.0001518162354984134,0.0001234351236845195,0.8368525901941539,0.48628446066350567,False,40.36666666666667,0.9979863795301303
DAP,60C,32,2026-07-21 14:27:12,1,1163.0003172311046,319.21924275695017,0.00017263751405778764,3.4612141256056954e-05,2.751738637842341,2.1948762330355964,True,41.7,
DAP,60C,33,2026-07-21 14:28:30,1,1880.2960836066616,516.6895334341631,0.0001823513237581147,4.745079996374087e-05,1.5785407913545433,0.8014953267496783,False,43.0,0.9975813762143311
DAP,60C,34,2026-07-21 14:29:50,1,44.87403756292014,0.0,3.3307505422383312e-06,0.0,4.639242673429582,0.0,True,44.333333333333336,
DAP,60C,35,2026-07-21 14:31:08,1,1399.2670957049215,477.4605473260143,0.0001763603787002563,5.392716104320639e-05,1.7194302289784265,1.1594689101363889,False,45.63333333333333,0.9976608373441817
DAP,60C,36,2026-07-21 14:32:28,1,1408.4488553138526,236.83799523697166,0.00017299677040115164,1.8874430337195528e-05,4.358565497616256,2.980427639365579,True,46.96666666666667,
DAP,60C,37,2026-07-21 14:33:48,1,3200.168748386696,2186.226439154001,6.165960584970358e-05,7.57763621228172e-05,0.5485359591413532,0.23689751758992936,False,48.3,0.9991821754498427
DAP,60C,38,2026-07-21 14:35:06,1,1614.4241778693868,277.02718104668145,0.00018816170902383214,3.0220154554058057e-05,1.6212776329186,0.5302239242594472,False,49.6,0.9975043099462177
DAP,60C,39,2026-07-21 14:36:26,1,1433.0014596756314,304.93462540355694,0.0001942555656828958,4.069912534456374e-05,1.5017201970105918,0.5736015752837283,False,50.93333333333333,0.9974234838443923
DAP,60C,40,2026-07-21 14:37:44,1,2933.5673057676954,1789.608879014851,7.360089759679908e-05,7.379895025072877e-05,0.6287601310242198,0.26985302216198753,False,52.233333333333334,0.9990237916681629
