Repository: tkmeldrum/epoxy_HPC

# epoxy_HPC

## Model notes

The `kapp` model (`BatchBayesian_simple.py`) — which uses `kapp * a^m * (1-a)^(n/2) * (r-a)^(n/2)` — was tested but abandoned. Dropping the k1 term means the reaction rate goes to zero as α→0, which produces poor fits and very wide posterior CIs for datasets that plateau early (e.g. NMR at low temperature). The full Kamal-Malkin form `(k1 + k2*a^m) * (1-a)^(n/2) * (r-a)^(n/2)` is used instead.

### Folder/zip structure

Data lives in:
```
<ZIP_ROOT>/<temp>.zip  (25C.zip, 33C.zip, 40C.zip)
  WMXX/Debugger/CPMG/<scan_index>/data.2d
  WMXX/Debugger/CPMG/<scan_index>/acqu.par
```

Sample–WM number mapping:

| Temp | EDA | DAP | DAB |
|------|-----|-----|-----|

File: cpmg_fit_results/EDA_40C.csv
sample,temp,scan,timestamp,A,A_err,T2,T2_err,beta,beta_err,elapsed_min
EDA,40C,1,2020-07-29 14:31:02,20.305622477609408,0.3148204790824695,0.015993325627681118,0.0004987098892097824,0.6132315345584157,0.010032453082449082,0.0
EDA,40C,2,2020-07-29 14:31:54,20.422887930099563,0.27478155862610926,0.02185679648500151,0.0005963380203224217,0.6068026659598955,0.00860081245719167,0.8666666666666667
EDA,40C,3,2020-07-29 14:32:48,19.142065655473424,0.22880096105561087,0.02927248439712073,0.0006810012733553297,0.6450221671246388,0.008605155186190459,1.7666666666666666
EDA,40C,4,2020-07-29 14:33:42,18.558636757974035,0.20263686900770939,0.034163776081982275,0.000702387734517216,0.6769842591842329,0.00861009546010548,2.6666666666666665
EDA,40C,5,2020-07-29 14:34:36,18.555791505589667,0.2014719747976323,0.03511653787635546,0.0007194569559544404,0.6749858232514827,0.008533619559167281,3.566666666666667
EDA,40C,6,2020-07-29 14:35:30,18.695839766090213,0.20148348329915058,0.0355813742767516,0.0007267365256804474,0.6707805631134428,0.008389352417693383,4.466666666666667
EDA,40C,7,2020-07-29 14:36:24,18.5934550934331,0.20006888217209665,0.03549359621952464,0.000722285163699735,0.6728206394524409,0.008417514012122353,5.366666666666666
EDA,40C,8,2020-07-29 14:37:18,18.247589428736116,0.19704606569802144,0.03634850863053467,0.0007291071995124708,0.6904754760981582,0.008837774610248882,6.266666666666667
EDA,40C,9,2020-07-29 14:38:12,18.106199616606776,0.19075830599363328,0.036670161826457694,0.0007134831045407515,0.6963064244725857,0.008751117069577702,7.166666666666667
EDA,40C,10,2020-07-29 14:39:06,18.107627102792264,0.18730875010701467,0.036501234913147725,0.0006865847214487055,0.7120442951440058,0.008925358577641587,8.066666666666666
EDA,40C,11,2020-07-29 14:39:58,18.119852527801363,0.1938526007037094,0.035375321492306044,0.0006950632540939662,0.701850292983767,0.008990515097062347,8.933333333333334
EDA,40C,12,2020-07-29 14:40:52,18.009937414574637,0.1906641752338841,0.03532529970239074,0.0006770704718392368,0.7165271307278931,0.009221250123268711,9.833333333333334
EDA,40C,13,2020-07-29 14:41:46,18.087533238437892,0.19602047704697897,0.03371737731134424,0.0006673099389364265,0.7075441961024993,0.009216968171997702,10.733333333333333
EDA,40C,14,2020-07-29 14:42:40,17.78585639090869,0.19009908409273318,0.033821821888119726,0.0006508899419392405,0.7222032805753,0.00942505202417634,11.633333333333333
EDA,40C,15,2020-07-29 14:43:34,17.76130405051401,0.19602281182596232,0.03278155019024034,0.0006530445151556192,0.7195768014734689,0.009660590267037097,12.533333333333333
EDA,40C,16,2020-07-29 14:44:28,17.769441283307984,0.19955423737580952,0.031107512322562796,0.0006303356574739,0.7199012453997993,0.009824902498554108,13.433333333333334
EDA,40C,17,2020-07-29 14:45:22,17.532832140580364,0.19579262798364766,0.030921659209168242,0.0006066316471111002,0.7483756466969493,0.010475356752795652,14.333333333333334
EDA,40C,18,2020-07-29 14:46:16,17.74925255177174,0.20334855615601186,0.029244756594886526,0.0005937579605619032,0.7389053089262834,0.010494217967605225,15.233333333333333
EDA,40C,19,2020-07-29 14:47:10,17.88769519124627,0.20960841584050566,0.027689175987537687,0.0005739730819222149,0.7407613902683676,0.010776423963622408,16.133333333333333
EDA,40C,20,2020-07-29 14:48:02,17.633123530271494,0.20708056831617402,0.026985164172548388,0.0005512137731383666,0.7591763892066025,0.011293578737632301,17.0
EDA,40C,21,2020-07-29 14:48:56,17.562749009345733,0.21334714897794496,0.025722365692984264,0.000543804839758805,0.7584834728460093,0.01165951928503882,17.9
EDA,40C,22,2020-07-29 14:49:50,17.861454867719246,0.22223847096636037,0.023469376766168653,0.0005147661024845218,0.7443621669448933,0.011532730939905497,18.8
EDA,40C,23,2020-07-29 14:50:44,17.40540898235244,0.2230114232935608,0.023207204478739918,0.0005122422497911357,0.7697076418642074,0.012629022082370952,19.7
EDA,40C,24,2020-07-29 14:51:38,17.654889690036413,0.23724370255789765,0.021208201434942234,0.0005007030854773777,0.7478923111047481,0.012559591502613265,20.6
EDA,40C,25,2020-07-29 14:52:32,17.415635809008005,0.23910690230152484,0.02019839078408141,0.00048152233064370183,0.7607255227834891,0.013238235333012677,21.5
EDA,40C,26,2020-07-29 14:53:26,18.03724752129383,0.2675250517895692,0.017944675215716677,0.00048478845967390186,0.7093578568007151,0.012567033983178417,22.4
EDA,40C,27,2020-07-29 14:54:20,17.914343249080602,0.26509643431536145,0.016823920663202426,0.00044605543335451454,0.7265368599689248,0.013101749524297997,23.3
EDA,40C,28,2020-07-29 14:55:14,17.87753458694335,0.2758814326027889,0.015682985462493786,0.000432577251144743,0.7289671807076841,0.013743965230618238,24.2
EDA,40C,29,2020-07-29 14:56:08,17.697346678139585,0.2881754810674114,0.014576186941670538,0.00042176928706715055,0.7350817277266841,0.014723987122052919,25.1
EDA,40C,30,2020-07-29 14:57:00,17.232784625123017,0.2935674543233536,0.013899576217899931,0.0004155759110363447,0.7483959490985899,0.015919438728315943,25.966666666666665
EDA,40C,31,2020-07-29 14:57:54,17.428630924249656,0.318187884721204,0.012149562794449674,0.00039821456525268714,0.7238445108266351,0.01603325109143964,26.866666666666667
EDA,40C,32,2020-07-29 14:58:48,17.80609633123542,0.3505187612401847,0.010667702331978312,0.0003872979172167726,0.6956783414537537,0.016054186796976688,27.766666666666666
EDA,40C,33,2020-07-29 14:59:42,17.68832569282864,0.362227734029612,0.009750118609624946,0.0003657506604169123,0.7024137175922739,0.01699331963733628,28.666666666666668
EDA,40C,34,2020-07-29 15:00:36,18.108725387845233,0.4091483046802076,0.00816292326194283,0.00035046319844430675,0.6652677517295347,0.01693324651870131,29.566666666666666
EDA,40C,35,2020-07-29 15:01:30,17.36323894288623,0.4000574408932303,0.00803337930868416,0.0003380854374278707,0.7048437235462648,0.01921902276814895,30.466666666666665
EDA,40C,36,2020-07-29 15:02:24,17.845172593700788,0.47081528389127464,0.006508006722167727,0.0003310087789794109,0.6506582453107617,0.018940810743790427,31.366666666666667
EDA,40C,37,2020-07-29 15:03:18,17.252960829895333,0.49998192868482233,0.005932729019424398,0.0003273679062140211,0.6622642151569886,0.021482199202625927,32.266666666666666
EDA,40C,38,2020-07-29 15:04:12,17.936670351284246,0.580031581057674,0.004839330983656416,0.0003079077517084617,0.63027323238278,0.021815444668661383,33.166666666666664
EDA,40C,39,2020-07-29 15:05:06,17.517260011742113,0.5960500963638221,0.00438587095996433,0.00028880848728260087,0.6453906113960669,0.02396275104217865,34.06666666666667
EDA,40C,40,2020-07-29 15:06:00,18.50948497544414,0.7459144453452128,0.0032516547153045457,0.00027283691978972284,0.5775238864763611,0.02296565434482635,34.96666666666667
EDA,40C,41,2020-07-29 15:06:52,17.242271704133767,0.7043964612223319,0.00320963287377187,0.00025597351283557945,0.6354369947467621,0.027823014360443182,35.833333333333336
EDA,40C,42,2020-07-29 15:07:46,17.522561026919057,0.8140523992068295,0.0026154839925570925,0.0002419148414666412,0.6158377232055849,0.029732202151103854,36.733333333333334
EDA,40C,43,2020-07-29 15:08:40,17.032578864617253,0.9090738502120085,0.00219029623445777,0.00023774196012967918,0.5953138215594407,0.03193955247792337,37.63333333333333
EDA,40C,44,2020-07-29 15:09:34,17.40783387712967,1.0206707169144802,0.0018068071489106311,0.00021276083884118918,0.6046669013011304,0.035944480210569056,38.53333333333333
EDA,40C,45,2020-07-29 15:10:28,17.112692833869605,1.1632191593103847,0.0014676891225371257,0.0002003573434510326,0.602315132601779,0.041105161930593374,39.43333333333333
EDA,40C,46,2020-07-29 15:11:22,16.335834830376022,1.216447149547011,0.0013405798391021083,0.00019978098599948235,0.6042596992127371,0.04515794635452505,40.333333333333336
EDA,40C,47,2020-07-29 15:12:16,14.00723095328205,1.1450311387637633,0.0012916936062836624,0.00019461659468621612,0.6814240628671937,0.0619129290312046,41.233333333333334
EDA,40C,48,2020-07-29 15:13:10,18.681269842373993,2.1389980909296007,0.0006423070647762148,0.00016302779766955977,0.5071819901825136,0.04846031720730541,42.13333333333333
EDA,40C,49,2020-07-29 15:14:04,16.590176534757223,2.1779259350878863,0.0006125403393626904,0.00017247250264435107,0.5318394958791088,0.060447635352974385,43.03333333333333
EDA,40C,50,2020-07-29 15:14:58,20.306596867340264,3.124840325475607,0.00038369387062014304,0.00013167711598642936,0.49074635504916586,0.05917989768924983,43.93333333333333
EDA,40C,51,2020-07-29 15:15:52,21.55598410276368,4.512613875489629,0.00024769659763248397,0.00011780355781368433,0.4650417449604913,0.07035956681895891,44.833333333333336
EDA,40C,52,2020-07-29 15:16:46,14.5352350224237,2.518345608618992,0.00044670855011632156,0.00014921684090998447,0.6127075799265265,0.10093891100592227,45.733333333333334
EDA,40C,53,2020-07-29 15:17:40,14.026813919434474,2.987786476570895,0.0003639327277511743,0.0001479423824044542,0.6141113926233143,0.12214721949290898,46.63333333333333
EDA,40C,54,2020-07-29 15:18:34,0.011521656608794869,0.056349486500825614,734.3827009330928,141630955.5262418,0.9999999975962705,25851.783903864478,47.53333333333333
EDA,40C,55,2020-07-29 15:19:28,13.37377747569113,5.222057007673986,0.00020298800134930899,0.00016364817085203918,0.525107274008316,0.15826980893403997,48.43333333333333
EDA,40C,56,2020-07-29 15:20:22,9.683736496443291,2.529966193998695,0.0003564928642684329,0.00015039314688133904,0.7791789494616141,0.230903075887532,49.333333333333336
EDA,40C,57,2020-07-29 15:21:16,63.46813226875191,118.42478087869364,1.00008026494676e-06,6.0904608570369715e-06,0.20436563152065793,0.11184514840901624,50.233333333333334
EDA,40C,58,2020-07-29 15:22:10,13.332232597082864,9.53579910036261,0.00010827735597002324,0.00016324723692532893,0.48108956732091007,0.22859629987764085,51.13333333333333
EDA,40C,59,2020-07-29 15:23:04,0.8230762036221942,10.988959455321043,1.1126613081380022e-05,0.0006728637823776115,0.16072699650128364,0.7409455575001029,52.03333333333333
EDA,40C,60,2020-07-29 15:24:00,8.784226568320046,2.9774792448089955,0.00023580617255634315,0.00010543373525744566,0.9999999995952804,0.4452663314048597,52.96666666666667
EDA,40C,61,2020-07-29 15:26:02,9.974081855268917,4.510700274767588,0.00011122509989686356,8.068947395664196e-05,0.6911983474050113,0.25951301971325713,55.0
EDA,40C,62,2020-07-29 15:28:06,14.980275665273384,24.688682096387634,1.8766898047839604e-05,6.87933260134911e-05,0.37240290046359137,0.2697104514829479,57.06666666666667
EDA,40C,63,2020-07-29 15:30:08,3.353067872905471,1.662016048885036,0.00020987062941550482,0.0001358692801517496,0.9999999986950721,0.6358512514738108,59.1
EDA,40C,64,2020-07-29 15:32:12,0.011375030889866607,1.6065729793659704,930.9974991986761,338664.89973188774,0.100000243266337,40.00376002081934,61.166666666666664
EDA,40C,65,2020-07-29 15:34:14,0.02147949574823488,0.0391576785344891,495.9733006902428,50119092.6489315,0.9999335315517615,13020.803067821038,63.2
EDA,40C,66,2020-07-29 15:36:18,6.019139934650759,3.1192752619090536,0.00012513748950797513,7.999085832634336e-05,0.9999999999918329,0.57604787746104,65.26666666666667
EDA,40C,67,2020-07-29 15:38:20,46.57047628699659,378.78961772023484,1.0000004574781406e-06,1.8245197705950057e-05,0.2797077866640278,0.6079333536141499,67.3
EDA,40C,68,2020-07-29 15:40:24,0.0033332047094014007,0.03862813896791895,239.55009039703774,67454554.45675257,0.9999979647111398,40031.45219195685,69.36666666666666
EDA,40C,69,2020-07-29 15:42:26,5.112987728503376,5.353405069670608,8.9516147728474e-05,0.00010977209276295649,0.9999999903812988,1.017593708386026,71.4
EDA,40C,70,2020-07-29 15:44:30,6.647391756091463,3.4337972098090725,0.00012265567980841724,8.401336399422102e-05,0.9038492130159653,0.47802916922677774,73.46666666666667
EDA,40C,71,2020-07-29 15:46:32,8.530795483806,7.248265465277153,7.816810320310172e-05,0.00010428656463223815,0.6718962706366473,0.4221165790753091,75.5
EDA,40C,72,2020-07-29 15:48:36,37.15815312600349,85.16165751201396,6.868576735513634e-06,3.2468224111199245e-05,0.35831665819927006,0.2925255630398666,77.56666666666666
EDA,40C,73,2020-07-29 15:50:38,3.261506857901732,2.7360269299539386,0.0001365600463406463,0.00014292471869110034,0.9999999962272544,0.9600891605340848,79.6
EDA,40C,74,2020-07-29 15:52:42,5.886041896170109,4.765174331865272,0.00010089860276348873,0.00010636828880746806,0.893284212301311,0.6862949297859885,81.66666666666667
EDA,40C,75,2020-07-29 15:54:44,0.010735440756227356,1.7503751843217306,178.848375312052,106588.40112735351,0.10000008216493574,39.22680328333789,83.7
EDA,40C,76,2020-07-29 15:56:48,3.7321110840368514,16.788457471550288,1.0000043609800176e-06,2.0198864604171287e-05,0.15014598148181862,0.20165425296687092,85.76666666666667
EDA,40C,77,2020-07-29 15:58:50,2.8633416255028203,1.8626958974126804,0.0001933139745215361,0.00016623467669329325,0.9728608783570196,0.7788983408973623,87.8
EDA,40C,78,2020-07-29 16:00:54,0.02384381654629164,1.573909212120138,3421.5951806480125,1347990.6486650605,0.10000287173016802,21.27124446558322,89.86666666666666
EDA,40C,79,2020-07-29 16:02:56,2.0268331080635793,2.3385566291953848,0.00015637506952409673,0.0002287736360301996,0.999999992296328,1.375739001366463,91.9
EDA,40C,80,2020-07-29 16:05:00,0.012763772615422228,0.03951385276780857,213.3532500090881,14033209.875593964,0.9998485637920446,9506.905657952679,93.96666666666667
EDA,40C,81,2020-07-29 16:07:02,4.032766968167868,4.245026541874212,0.00010319681586695347,0.00013027650896012,0.9999997905601052,1.0880194165524304,96.0
EDA,40C,82,2020-07-29 16:09:06,0.013129257760119533,0.03947004184316874,509.99535522809066,87665830.15029225,0.9999999947183545,22073.41865986368,98.06666666666666
EDA,40C,83,2020-07-29 16:11:08,3.7062712328521967,2.1952599163027298,0.0001657243381025154,0.00012526517393781608,0.9999999998807249,0.71768490040586,100.1
EDA,40C,84,2020-07-29 16:13:12,9.145133455326047,48.982351958154304,1.0000000019064577e-06,1.8035613816956352e-05,0.19824846083272094,0.31153627778006177,102.16666666666667
EDA,40C,85,2020-07-29 16:15:14,18.64372284658781,41.61047422541268,2.0135625894750273e-05,7.671742648997664e-05,0.48982003046643585,0.49253931592873657,104.2
EDA,40C,86,2020-07-29 16:17:18,35.70546147629442,88.54370028676608,5.8118478152697185e-06,3.048645201642973e-05,0.34426046268577454,0.2959758884783716,106.26666666666667
EDA,40C,87,2020-07-29 16:19:20,3.5358188708802913,1.829995713687454,0.00018467109926469,0.00012334313024975696,0.9999999999999206,0.6447485020485725,108.3
EDA,40C,88,2020-07-29 16:21:24,0.06834382625836037,0.09928703697696195,0.019143676955328957,0.04008071748590256,0.9999236688919375,2.3060839925107985,110.36666666666666
EDA,40C,89,2020-07-29 16:23:28,0.016358846354167147,0.0397705406832316,259.20835278246625,16741458.998893168,0.9999934798346835,9081.258830498975,112.43333333333334
EDA,40C,90,2020-07-29 16:25:30,4.311569024542657,12.897751009907896,5.96956552457909e-05,0.00019221016993802787,0.9999999969542548,2.3423793665067554,114.46666666666667
EDA,40C,91,2020-07-29 16:27:34,22.865752242810235,261.4772045723692,1.0002273788085567e-06,2.772907014612583e-05,0.2637817230187976,0.8308898401894461,116.53333333333333
EDA,40C,92,2020-07-29 16:29:36,3.548258587090255,1.8956888684781747,0.00018600938139253387,0.00012833703418415105,0.999999976061997,0.6667189302236033,118.56666666666666
EDA,40C,93,2020-07-29 16:31:40,1.1224309978858357e-13,0.020544920788407806,1.8039846677082392,0.0,0.10000004989752005,0.0,120.63333333333334
EDA,40C,94,2020-07-29 16:33:42,50.901442949824315,282.28133719330924,1.000000142226006e-06,1.3273427178262639e-05,0.26638942948933214,0.4050210698087608,122.66666666666667
EDA,40C,95,2020-07-29 16:35:46,0.018925643288323538,0.03883714133081213,2874.2000289528596,2304321048.533626,0.9999939583504696,84257.8368168659,124.73333333333333
EDA,40C,96,2020-07-29 16:37:50,9.251709190684418,10.277910585763765,6.093415783656139e-05,0.00010912965280974851,0.6240215032858497,0.45950850164606954,126.8
EDA,40C,97,2020-07-29 16:39:52,0.04389618603501713,0.06995517215955908,0.041259865410118474,0.09455239170866785,0.9999860114712656,2.575009670718413,128.83333333333334
EDA,40C,98,2020-07-29 16:41:56,0.01496085733436643,0.039555316363836586,111.46487286404816,2967905.932022078,0.9999654208122026,4246.965780872262,130.9
EDA,40C,99,2020-07-29 16:43:58,5.208395293929285,5.1788858946889915,9.222537579384753e-05,0.00010796241523728907,0.9999999999999232,0.9795161725513511,132.93333333333334
EDA,40C,100,2020-07-29 16:46:02,0.020402783308473074,0.04013598240472157,100.14942322876576,1752706.6811139493,0.9999949757950649,2839.9065558015823,135.0
EDA,40C,101,2020-07-29 16:50:20,5.470253327303642,0.7915995406974418,0.00012735623488138967,2.278639259188177e-05,0.9999988597702625,0.16183206507036824,139.3
EDA,40C,102,2020-07-29 16:54:40,5.624210007752104,0.9498056107150283,0.00012068790025322549,2.671431097398449e-05,0.9154162133450334,0.15890565299873935,143.63333333333333
EDA,40C,103,2020-07-29 16:59:00,6.918001181712064,1.3501550897416819,9.41090111645346e-05,2.5288732399016552e-05,0.8199466409285857,0.14029530600634255,147.96666666666667
EDA,40C,104,2020-07-29 17:03:20,6.30968695555906,0.8148968727528739,0.00011776715329987721,1.860401848897188e-05,0.9999999999999399,0.14048903085134382,152.3
EDA,40C,105,2020-07-29 17:07:38,5.8419973605426065,0.8436209484602915,0.00012452515776821871,2.3118238138523452e-05,0.9447324483967025,0.14502380633393055,156.6
EDA,40C,106,2020-07-29 17:11:58,6.159062140851075,0.9809329496108362,0.00011295214077679734,2.209159742469101e-05,0.986735127479132,0.16667576412067656,160.93333333333334
EDA,40C,107,2020-07-29 17:16:18,5.703470271438365,0.8014978713460039,0.00012532638669981454,2.1728399788209488e-05,0.9999999989783963,0.15628944152601768,165.26666666666668
EDA,40C,108,2020-07-29 17:20:38,5.474665831711199,0.8487757662087362,0.0001194216950247187,2.269132509230826e-05,0.9999999999986209,0.16950603867861117,169.6
EDA,40C,109,2020-07-29 17:24:58,7.404387093910041,1.7461555026249451,8.202843827481466e-05,2.918817444172737e-05,0.711993880570191,0.12981059079355078,173.93333333333334

File: cpmg_fit_results/all_samples.csv (part 1 of 3)
sample,temp,scan,timestamp,n_avg,A,A_err,T2,T2_err,beta,beta_err,dropped,elapsed_min,alpha
EDA,25C,1,2020-02-27 19:45:58,1,18.531398714865123,0.13468778664050163,0.012806757989155825,0.00019111258133432262,0.5943189135635976,0.004429084328382697,False,0.0,
EDA,25C,2,2020-02-27 19:53:50,1,18.244951179772812,0.13108326564356101,0.013264248432450892,0.00019118231125585193,0.6151592453016876,0.0046684456340285625,False,7.866666666666666,0.0
EDA,25C,3,2020-02-27 20:01:42,1,18.01838356779038,0.1307088557077511,0.012859718536618549,0.0001832347459999558,0.6345921635438165,0.00499299263111324,False,15.733333333333333,0.030497762303868137
EDA,25C,4,2020-02-27 20:09:34,1,17.798648667391767,0.13178268849405467,0.01203019406872199,0.00017299028983844218,0.6451282175125872,0.00525270557505039,False,23.6,0.09303613167481073
EDA,25C,5,2020-02-27 20:17:26,1,17.95951943060255,0.13645022872234805,0.010829664733773189,0.00015960192337037722,0.646094305227872,0.0054020889341209796,False,31.466666666666665,0.18354479042487704
EDA,25C,6,2020-02-27 20:25:18,1,17.5415986013714,0.1370507039976023,0.010374476970365002,0.00015297653129067018,0.6725309068628154,0.005983401364363727,False,39.333333333333336,0.2178616811048324
EDA,25C,7,2020-02-27 20:33:10,1,17.428092038922557,0.1434093850003701,0.0093775659782445,0.00014505843936774568,0.6762171703032799,0.0063623920207380984,False,47.2,0.29301942541257375
EDA,25C,8,2020-02-27 20:41:02,1,17.535004560613526,0.15321841069455164,0.008179327967639361,0.00013378303737158107,0.6800882839770738,0.006822146539621123,False,55.06666666666667,0.38335533978474867
EDA,25C,9,2020-02-27 20:49:00,1,17.416742341214885,0.11485220080417578,0.007216200962872847,8.832076445956447e-05,0.6882428740363254,0.005259072571263835,False,63.03333333333333,0.4559660881186105
EDA,25C,10,2020-02-27 20:57:00,1,17.336503296311026,0.12236583438157175,0.006259214444297321,8.160355104406702e-05,0.6926190118411957,0.005688892023085074,False,71.03333333333333,0.5281139013512295
EDA,25C,11,2020-02-27 21:04:58,1,17.1491957900252,0.13114661331786004,0.005376206420089904,7.550787414000968e-05,0.6978379784785129,0.006241173588230402,False,79.0,0.5946844295424193
EDA,25C,12,2020-02-27 21:12:56,1,17.19625702308002,0.1504935387746182,0.004405031753315257,7.09235572377213e-05,0.6951343022297647,0.007075398346893443,False,86.96666666666667,0.6679018961573143
EDA,25C,13,2020-02-27 21:20:54,1,17.3264205902259,0.1659270974311379,0.003548070960918023,6.292580303558273e-05,0.687222872656505,0.00755744703489625,False,94.93333333333334,0.7325087072225146
EDA,25C,14,2020-02-27 21:28:52,1,17.028657342649883,0.1847840861703778,0.002874088137427208,5.771400088203887e-05,0.6865244617940917,0.008517391044899769,False,102.9,0.7833206945675285
EDA,25C,15,2020-02-27 21:44:48,2,17.018092632555657,0.17160204460646503,0.0019305178572907873,3.631171683330891e-05,0.6749046382092104,0.0075997604319365045,False,118.83333333333333,0.8544570491783169
EDA,25C,17,2020-02-27 22:08:56,4,17.0194798690895,0.14537464049651516,0.000764563210072002,1.2543561588476899e-05,0.6315454597346383,0.005475953261599084,False,142.96666666666667,0.9423591005577441
EDA,25C,21,2020-02-27 22:41:08,4,15.6869983591648,0.3419458345437629,0.0002199577605950388,8.626657141289438e-06,0.641690248533386,0.012670985973783112,False,175.16666666666666,0.9834172466148241
EDA,25C,25,2020-02-27 23:12:24,4,11.851427247164114,0.6369201696491873,9.910077291537077e-05,7.9895017439735e-06,0.7407774968960863,0.03338807112361894,False,206.43333333333334,0.9925287306385998
EDA,25C,29,2020-02-27 23:43:24,4,5.757316978874293,0.3791229112947411,0.00010832427348581477,7.760738403496158e-06,1.1511535899578922,0.08875121004724831,False,237.43333333333334,0.9918333651516357
EDA,25C,33,2020-02-28 00:14:24,4,3.3243114662271593,0.1881883456260479,0.00013930786818289545,7.046372055734656e-06,1.619681927611146,0.1600703464081987,False,268.43333333333334,0.9894974925347387
EDA,25C,37,2020-02-28 00:45:26,4,2.8151055739531614,0.19626928601746707,0.00015376280411283504,1.0698088734295219e-05,1.4016226561955998,0.15479285342870233,False,299.46666666666664,0.9884077258582812
EDA,25C,41,2020-02-28 01:16:28,4,2.7896981468445845,0.21352381617813476,0.00015439611021940373,1.2278904353939723e-05,1.3219142677646087,0.15235608418520252,False,330.5,0.9883599805141108
EDA,25C,45,2020-02-28 01:47:32,4,2.5084995323731447,0.18272633738105207,0.00016502205321346333,1.2307452898806724e-05,1.3686859664576432,0.15798545410250323,False,361.56666666666666,0.9875588840141339
EDA,25C,49,2020-02-28 02:18:36,4,2.7136055517667517,0.22018711890861825,0.0001475315133266324,1.2343408982117589e-05,1.3245977006396725,0.15974969789159826,False,392.6333333333333,0.9888775067748506
EDA,25C,53,2020-02-28 02:49:42,4,2.095426952293273,0.1333029957306734,0.000166080048432167,9.57107399398355e-06,1.6608688491840151,0.19937235846466553,False,423.73333333333335,0.987479121091712
EDA,25C,57,2020-02-28 03:20:48,4,2.362338805575021,0.17742144184457984,0.00016424373049781906,1.2636413654529328e-05,1.3663275164757012,0.16213618216959755,False,454.8333333333333,0.9876175622513222
EDA,25C,61,2020-02-28 03:51:54,4,2.349845590316116,0.1939069144882589,0.00015169531564867569,1.2548022754920758e-05,1.3883481535804512,0.1791597932934965,False,485.93333333333334,0.9885635951089732
EDA,25C,65,2020-02-28 04:23:02,4,2.179950658210395,0.14473751737373194,0.00016823661834505704,1.015921006112012e-05,1.6553806881763349,0.20750386916443495,False,517.0666666666667,0.9873165359347864
EDA,25C,69,2020-02-28 04:54:12,4,2.35356887806986,0.1511217271664137,0.00015353724530040177,8.65245002787786e-06,1.7140076219786102,0.20887109090688744,False,548.2333333333333,0.9884247308784737
EDA,25C,73,2020-02-28 05:25:22,4,2.3539605339505685,0.1758080293610819,0.00015591854643767075,1.1338095481519923e-05,1.4587955537300217,0.179652565651305,False,579.4,0.9882452030937375
EDA,25C,77,2020-02-28 05:56:32,4,2.1895948962286624,0.1713982624223914,0.0001560164740811939,1.1579651941235862e-05,1.5195912379827823,0.2035091715848932,False,610.5666666666667,0.988237820267336
EDA,25C,81,2020-02-28 06:27:44,4,2.4636597354436276,0.20204342587673393,0.00015020833718742475,1.3047706359211872e-05,1.2788088036088483,0.15203818427009813,False,641.7666666666667,0.9886756993468291
EDA,25C,85,2020-02-28 06:58:56,4,2.278135689390012,0.16523714575010182,0.00015655999299404717,1.0874477722152397e-05,1.4976303848476822,0.18362326334325454,False,672.9666666666667,0.9881968440359558
EDA,25C,89,2020-02-28 07:38:00,6,2.355226763894845,0.19374105772838596,0.0001546134028506793,1.4038539024643366e-05,1.2121391585590606,0.13925791014010042,False,712.0333333333333,0.9883435986864948
DAP,25C,1,2020-02-26 12:43:10,1,18.672940497518212,0.11223478136324228,0.01838441966462442,0.00022625262587377542,0.5976917272371586,0.0037208255506424757,False,0.0,0.0
DAP,25C,2,2020-02-26 12:51:02,1,18.360635950088717,0.10797891607339762,0.017580079392785514,0.00020625743080257105,0.6208113637458672,0.0038967700417232515,False,7.866666666666666,0.04375119185223075
DAP,25C,3,2020-02-26 12:58:54,1,17.95655706292871,0.10884816236446353,0.01607935717732593,0.00018911852273810907,0.6465231292793091,0.00432444134586253,False,15.733333333333333,0.12538130271982018
DAP,25C,4,2020-02-26 13:06:46,1,17.94381634164038,0.11636494670712379,0.013651026349608608,0.00016988539546730443,0.6568001388388097,0.004759387635191462,False,23.6,0.2574676493119813
DAP,25C,5,2020-02-26 13:14:38,1,17.821370614896924,0.12367647856984354,0.011275201571647181,0.00014781358963609847,0.6718023828348475,0.0053063601063003145,False,31.466666666666665,0.3866979878977036
DAP,25C,6,2020-02-26 13:22:30,1,17.680911247277344,0.1365776966171967,0.009301932849643958,0.00013413998997235629,0.683107628425496,0.006085747862070877,False,39.333333333333336,0.49403173886729324
DAP,25C,7,2020-02-26 13:30:22,1,17.746180754793194,0.15741156096863587,0.007203966741401417,0.00011988829750292895,0.6774378129103553,0.006869168669986586,False,47.2,0.608148265062541
DAP,25C,8,2020-02-26 13:38:14,1,17.610694072290254,0.1756318591935468,0.005549446877813286,0.00010300316074375666,0.6845405491946094,0.00785634403124283,False,55.06666666666667,0.698144027440169
DAP,25C,9,2020-02-26 13:46:12,1,17.57386841576488,0.15310282197495445,0.004002138030262157,6.586575726469361e-05,0.6682196660043682,0.0065373903933605634,False,63.03333333333333,0.7823081661934028
DAP,25C,10,2020-02-26 14:02:08,3,17.73721033640119,0.15140232341192314,0.0017810090139604466,3.0081619809238234e-05,0.6179613002394491,0.0054472435409822955,False,78.96666666666667,0.9031240013853964
DAP,25C,13,2020-02-26 14:34:00,4,18.12317803244876,0.4529259508298577,0.00031997076931434523,1.6599835472377446e-05,0.5391753701361037,0.011188285906140278,False,110.83333333333333,0.9825955469277043
DAP,25C,17,2020-02-26 14:58:04,3,15.566280934324768,1.0044256816903006,8.543630916330543e-05,9.481889208471073e-06,0.6078078985112504,0.02824831205231753,False,134.9,0.9953527872665079
DAP,25C,20,2020-02-26 15:30:14,5,5.728526960270299,0.4138763778574395,0.00011107051648411156,8.856216142591509e-06,1.1353471336326926,0.09605160989604768,False,167.06666666666666,0.9939584431540238
DAP,25C,25,2020-02-26 16:01:48,3,3.5903391246567393,0.36373148068884625,0.00012219038794839923,1.3403343415461265e-05,1.1893363528997427,0.15234057299812984,False,198.63333333333333,0.9933535901498419
DAP,25C,28,2020-02-26 16:25:02,3,2.7327813044905094,0.2509912647233276,0.00014384664103172655,1.4215508892707283e-05,1.2399642145441931,0.15843299731114377,False,221.86666666666667,0.9921756224207328
DAP,25C,31,2020-02-26 16:48:18,3,2.523312907213333,0.18631699928374904,0.00016039521371359082,1.1688445250550265e-05,1.4379478038913607,0.17433735194247207,False,245.13333333333333,0.991275481269489
DAP,25C,34,2020-02-26 17:11:32,3,2.6834765789747252,0.22874734862072219,0.00014428270105172375,1.1682945027255178e-05,1.4876614178762717,0.20747315143248718,False,268.3666666666667,0.9921519034223661
DAP,25C,37,2020-02-26 17:34:48,3,2.137923951583454,0.15627284372849942,0.00015635469634163563,9.895184071968589e-06,1.7639766976578795,0.25247008123511505,False,291.6333333333333,0.9914952607047751
DAP,25C,40,2020-02-26 17:58:04,3,2.5379973342330917,0.21007464501123913,0.00014637191427781533,1.1827355831990325e-05,1.4327746792588167,0.1885031838208097,False,314.9,0.9920382629994318
DAP,25C,43,2020-02-26 18:21:22,3,2.355186437430607,0.1835216051021034,0.0001510269966057088,1.1061273334256324e-05,1.5284339276084518,0.20273996204494357,False,338.2,0.991785054988909
DAP,25C,46,2020-02-26 18:44:38,3,2.3192664873016606,0.18358312708579494,0.0001566991504714679,1.1658806665390807e-05,1.5419258120538288,0.2118588367815034,False,361.46666666666664,0.9914765245066185
DAP,25C,49,2020-02-26 19:07:56,3,2.339002784543643,0.16355766851522274,0.0001513185257430397,9.293924150670768e-06,1.7045002426526166,0.2240733719694566,False,384.76666666666665,0.9917691975866821
DAP,25C,52,2020-02-26 19:31:16,3,2.3358316999419855,0.1645378770179329,0.00014841765459747637,9.149251936706157e-06,1.7052539177224244,0.22454516051290785,False,408.1,0.991926987236749
DAP,25C,55,2020-02-26 19:54:34,3,2.325447382852382,0.1990393982731712,0.00015243768012879663,1.2764706394512105e-05,1.4410781556527201,0.19973676544450045,False,431.4,0.9917083224322757
DAP,25C,58,2020-02-26 20:25:40,5,2.3565838731447464,0.13688124492608372,0.00015407702898425325,7.875486042076783e-06,1.708099205885869,0.1879078374995012,False,462.5,0.9916191518799622
DAB,25C,1,2020-02-29 22:34:16,1,18.374988026122608,0.09802392173951212,0.02278195926836095,0.00024154617977777994,0.6249458316955302,0.003597136502224618,False,0.0,0.0
DAB,25C,2,2020-02-29 22:42:08,1,18.149487114294537,0.09455307159646364,0.02266246555180715,0.00023091693870871648,0.6396941877242145,0.0036614699849766667,False,7.866666666666666,0.005245102721246231
DAB,25C,3,2020-02-29 22:50:00,1,18.10836865647908,0.09923610704136662,0.020907001800909958,0.00022203636880672417,0.6481498356284303,0.003937854430803005,False,15.733333333333333,0.08230009743081612
DAB,25C,4,2020-02-29 22:57:54,1,18.011159879261662,0.10034850284958513,0.019345936640312898,0.00020590389359136113,0.6617640094858115,0.004154892692732626,False,23.633333333333333,0.1508220863523323
DAB,25C,5,2020-02-29 23:05:46,1,17.72971405149573,0.10222307106396572,0.01785509022234637,0.00019377896271269922,0.6760862750843514,0.004470308120926076,False,31.5,0.21626186703164285
DAB,25C,6,2020-02-29 23:13:38,1,18.008575075422865,0.10990588859672136,0.015459066070995122,0.0001780138053166607,0.6735233110030611,0.004695459953046349,False,39.36666666666667,0.321433864010796
DAB,25C,7,2020-02-29 23:21:30,1,17.59675976764327,0.11259168725818676,0.014308240143943027,0.0001680808770419381,0.7008720330901286,0.005297566822837862,False,47.233333333333334,0.37194865571487634
DAB,25C,8,2020-02-29 23:29:22,1,17.77841890747382,0.12417186826466849,0.01217237248853427,0.00015779820661637745,0.6894997611975253,0.005606328435634646,False,55.1,0.4657012443420977
DAB,25C,9,2020-02-29 23:37:20,1,17.663137432260477,0.09466929606992959,0.010526542974982558,0.00010388648799580555,0.6973254434930714,0.004392007972158429,False,63.06666666666667,0.5379439120672306
DAB,25C,10,2020-02-29 23:45:18,1,17.58792124382184,0.10114189227275672,0.00892736045871115,9.410477334015823e-05,0.7015128100837024,0.004758679521328758,False,71.03333333333333,0.6081390387213421
DAB,25C,11,2020-02-29 23:53:16,1,17.637570933554418,0.11474644897639727,0.007292509621922925,8.725709341511695e-05,0.6975082099496016,0.005319034619763714,False,79.0,0.6798998042257678
DAB,25C,12,2020-03-01 00:01:14,1,17.746289991176926,0.13026145640556203,0.005797034207898486,7.885579821772776e-05,0.6890053028131159,0.005854941476464963,False,86.96666666666667,0.7455427718216812
DAB,25C,13,2020-03-01 00:17:10,2,17.66966370076929,0.11496375167252644,0.003966191782702756,4.8562966746860035e-05,0.6719092498833907,0.004931882182226564,False,102.9,0.8259064667800144
DAB,25C,15,2020-03-01 00:33:06,2,18.008401762649914,0.17186605238470928,0.0020572374064346806,3.813493620043855e-05,0.636631921707905,0.006462822877787324,False,118.83333333333333,0.9096988374791924
DAB,25C,17,2020-03-01 00:49:12,2,17.55933493999492,0.15173476268365627,0.001034868989777248,1.7250930440202765e-05,0.6337483034108927,0.005665518802594919,False,134.93333333333334,0.9545750662799907
DAB,25C,19,2020-03-01 01:05:24,2,17.330886376468225,0.25430364822946033,0.00046049291065582533,1.2898042143269691e-05,0.6227080791883977,0.00882972212450743,False,151.13333333333333,0.9797869487329236
DAB,25C,21,2020-03-01 01:21:30,2,16.630933978268757,0.46034850958506623,0.00021069899433419793,1.0448027306434202e-05,0.6429431339783829,0.016035879809103534,False,167.23333333333332,0.990751498066858
DAB,25C,23,2020-03-01 01:37:36,2,14.470702563686,0.8541583858294313,0.00011499876736875896,1.0925193887375877e-05,0.6915465690077554,0.034192827094494706,False,183.33333333333334,0.9949522002908474
DAB,25C,25,2020-03-01 01:53:04,2,10.315840206863513,0.8114741109029201,9.488639860417748e-05,1.0109032757628483e-05,0.8388625816225437,0.058833920670108,False,198.8,0.9958350202681666
DAB,25C,27,2020-03-01 02:08:34,2,5.837459455194065,0.4515616726638135,0.00011296824640775936,9.119499712319789e-06,1.2299410164640712,0.11962349683108985,False,214.3,0.9950413287515334
DAB,25C,29,2020-03-01 02:24:04,2,3.970482692592284,0.3007633145530765,0.00012221004476650882,8.5451294091339e-06,1.4895746804439236,0.17325648817220243,False,229.8,0.9946356657332703
DAB,25C,31,2020-03-01 02:39:34,2,3.4365850125687234,0.27866786143944144,0.00013167464071206852,9.740677762667529e-06,1.5453353376428205,0.20517993875111737,False,245.3,0.9942202231528464
DAB,25C,33,2020-03-01 02:55:04,2,3.162155824426814,0.30162519129933996,0.0001443265471914265,1.4288309827831728e-05,1.306299120073793,0.18159069069434158,False,260.8,0.9936648755494939
DAB,25C,35,2020-03-01 03:10:34,2,2.7573553260007686,0.2678740152570957,0.00014323970384554083,1.4187121492902952e-05,1.3382728415901353,0.19304062191784166,False,276.3,0.9937125818654031
DAB,25C,37,2020-03-01 03:26:04,2,2.376856866670606,0.1897966789413314,0.00016619451238518857,1.23930587439233e-05,1.5801400077841115,0.22776477811846357,False,291.8,0.992704994753634
DAB,25C,39,2020-03-01 03:41:36,2,2.2927280962378487,0.1629943339919722,0.0001571961605774824,9.176119587729198e-06,1.948461093751435,0.2967801749865087,False,307.3333333333333,0.993099971836233
DAB,25C,41,2020-03-01 03:57:08,2,1.9949840713166211,0.19628513573047182,0.00016751240845936706,1.5819068702498157e-05,1.5153773372943071,0.2598245268866869,False,322.8666666666667,0.9926471465212386
DAB,25C,43,2020-03-01 04:12:38,2,2.3617953027224745,0.1901037437664596,0.0001636114614858194,1.2302905355640858e-05,1.573195420633701,0.22667570148500765,False,338.3666666666667,0.9928183761739474
DAB,25C,45,2020-03-01 04:28:10,2,2.7618229850778864,0.3305367838850928,0.00013393828282495375,1.7517415984930603e-05,1.1963717451711393,0.18840788569518482,False,353.9,0.9941208619835009
DAB,25C,47,2020-03-01 04:43:42,2,2.25522617255963,0.18280378901338537,0.0001632127515801555,1.1792332435316733e-05,1.698905772418555,0.26389647356039303,False,369.43333333333334,0.9928358772984542
DAB,25C,49,2020-03-01 04:59:14,2,2.2650154647361087,0.15461685300700997,0.00015431882111165444,8.319020827589607e-06,2.094719840582555,0.3248287998301694,True,384.96666666666664,
DAB,25C,51,2020-03-01 05:14:46,2,2.196231896782993,0.19250593489947582,0.00015448675924876313,1.224413476728425e-05,1.6343427808826845,0.26092912083983444,False,400.5,0.9932188993304316
DAB,25C,53,2020-03-01 05:30:18,2,2.2137879207165625,0.22852484393946504,0.0001521159125784126,1.4967935908741995e-05,1.4983161859653706,0.25920403885340143,False,416.03333333333336,0.9933229661774671
DAB,25C,55,2020-03-01 05:45:52,2,2.2508421174704853,0.18866087550947944,0.00015342839883412552,1.1124336680604944e-05,1.7565236947970522,0.28560189572093914,False,431.6,0.9932653554057046
DAB,25C,57,2020-03-01 06:01:24,2,2.132447469811673,0.1622617376553811,0.00015264205761394053,9.550718198965546e-06,1.9216689348395122,0.30698844857670327,False,447.1333333333333,0.9932998713668176
DAB,25C,59,2020-03-01 06:16:58,2,2.250058546160269,0.16135027736997176,0.00015400462482952448,8.983395219174536e-06,1.9690145156540988,0.303651624385068,False,462.7,0.9932400623223218
DAB,25C,61,2020-03-01 06:32:30,2,1.9946773546333152,0.16550243257689518,0.00015696068868409075,1.109043625461439e-05,1.8187430463810552,0.304014399802398,False,478.23333333333335,0.9931103077292358
EDA,33C,1,2020-09-29 20:50:18,1,19.960457393458444,0.3048150034185782,0.01531273370493764,0.0004517036212020276,0.6506830917486633,0.011021138612755272,False,0.0,
EDA,33C,2,2020-09-29 20:51:12,1,19.294493395488917,0.26793542467791326,0.018412992399247836,0.0004799220435616589,0.6789793938856968,0.01085386153077054,False,0.9,
EDA,33C,3,2020-09-29 20:52:06,1,19.73210450522841,0.26744952348347234,0.019061655513894354,0.0004931356805307188,0.6625614385649945,0.010128991574208664,False,1.8,
EDA,33C,4,2020-09-29 20:53:00,1,19.355362668017687,0.25606500469567983,0.020208113939370477,0.0005087243509728412,0.6656321178575012,0.009976083187479867,False,2.7,
EDA,33C,5,2020-09-29 20:53:54,1,19.521493367807004,0.26115702928893847,0.020090558881440592,0.0005182613968929391,0.6528324413819031,0.009734797562267881,False,3.6,
EDA,33C,6,2020-09-29 20:54:48,1,19.746904468927497,0.2622880215246366,0.020274754818097096,0.0005150287039378571,0.6607503828157474,0.009882005610236078,False,4.5,
EDA,33C,7,2020-09-29 20:55:40,1,18.934358898222793,0.24390486702480443,0.022023881301507547,0.0005260119540231681,0.6914933018028955,0.01042499664209841,False,5.366666666666666,0.0
EDA,33C,8,2020-09-29 20:56:34,1,19.2732573995571,0.2518000268405029,0.02129607470366408,0.0005186691780720411,0.6859866563507766,0.010416386384895275,False,6.266666666666667,0.03304624593094074
EDA,33C,9,2020-09-29 20:57:28,1,19.169134320076978,0.24567857323628386,0.02134225340219071,0.0005074303390451661,0.6908923003904546,0.01035311924586817,False,7.166666666666667,0.03094949023677218
EDA,33C,10,2020-09-29 20:58:22,1,18.689502424986163,0.2376151407133433,0.02174614309091505,0.0005039333559269794,0.70891641491433,0.010769435715612284,False,8.066666666666666,0.012610774948804582
EDA,33C,11,2020-09-29 20:59:16,1,19.049280313625808,0.24278494971570705,0.021188442565955916,0.0004964366930896005,0.7001118140492872,0.010548991613626758,False,8.966666666666667,0.03793331085081919
EDA,33C,12,2020-09-29 21:00:10,1,18.726428631187066,0.23957454638867268,0.021484939265684882,0.0005025637541206131,0.7056786075911698,0.010745231090402634,False,9.866666666666667,0.024470801873862857
EDA,33C,13,2020-09-29 21:01:04,1,19.1465118425701,0.2493934366834719,0.020489031472494715,0.0004944880633230998,0.6920722961289686,0.010552228916659936,False,10.766666666666667,0.06969025159556097
EDA,33C,14,2020-09-29 21:01:56,1,18.727399409001492,0.2467447949558099,0.021168422462197703,0.0005054803860503652,0.7147822980570924,0.011329481548359862,False,11.633333333333333,0.03884232881564287
EDA,33C,15,2020-09-29 21:02:50,1,18.476652208021175,0.23568153901017153,0.02169910162823962,0.0004939792180939194,0.7310162562494943,0.011432523201752335,False,12.533333333333333,0.014746704671246835
EDA,33C,16,2020-09-29 21:03:44,1,18.912286396113807,0.2490515278988031,0.02064156111798234,0.0004981667065109256,0.7032228392563117,0.010987323218153225,False,13.433333333333334,0.06276460377720017
EDA,33C,17,2020-09-29 21:04:38,1,18.822014319679443,0.24934781484004806,0.020426105875177798,0.00049275391923804,0.7098105865590592,0.011244040999584386,False,14.333333333333334,0.07254740454037867
EDA,33C,18,2020-09-29 21:05:32,1,18.628884636985514,0.24581113920537373,0.02027972679951347,0.0004768231837644136,0.7326116695420066,0.011870971978064743,False,15.233333333333333,0.07919378415260014
EDA,33C,19,2020-09-29 21:06:26,1,19.109188820252967,0.2577007331888704,0.01903924156933156,0.0004708910920323812,0.7023818745367654,0.011222585127766848,False,16.133333333333333,0.1355183353613374
EDA,33C,20,2020-09-29 21:07:20,1,18.7304389937633,0.24878622965506705,0.019462855681115627,0.00046479850480438557,0.723037019162556,0.01166152047105528,False,17.033333333333335,0.11628402756677658
EDA,33C,21,2020-09-29 21:08:12,1,18.348089702073057,0.2444851207569085,0.019835212911819295,0.0004691540970766369,0.7366824595211174,0.012109714192311362,False,17.9,0.09937705165249122
EDA,33C,22,2020-09-29 21:09:06,1,18.86826489383584,0.25715858140539694,0.018810261251042813,0.00046524600283581345,0.7132538464345246,0.011667471176946245,False,18.8,0.14591524565857328
EDA,33C,23,2020-09-29 21:10:00,1,18.623753305901612,0.2525865944105342,0.018825530389277978,0.0004535103789946145,0.7359229512830802,0.01230027967302167,False,19.7,0.14522194650634268
EDA,33C,24,2020-09-29 21:10:54,1,18.726240989011057,0.2618845506315222,0.018137980121478298,0.00045499679889780044,0.7254212987959129,0.012349957473359718,False,20.6,0.176440343408646
EDA,33C,25,2020-09-29 21:11:48,1,18.612210429148465,0.2609517739979186,0.018045300739157107,0.00045497074373023903,0.7227483869557491,0.012297098745671621,False,21.5,0.18064847462096079
EDA,33C,26,2020-09-29 21:12:42,1,18.349797903118688,0.2526701241764519,0.01814803016829055,0.00043518510262509537,0.7573381179213319,0.013164219107927156,False,22.4,0.17598401844599898
EDA,33C,27,2020-09-29 21:13:36,1,18.529344296521366,0.26221923200037794,0.017480676784736995,0.0004370635376559146,0.7415564848690054,0.01301301321488588,False,23.3,0.20628537061991736
EDA,33C,28,2020-09-29 21:14:28,1,18.71449976849179,0.27056156928198855,0.016707350894644972,0.0004282083175715146,0.7378242924287165,0.013169112272819824,False,24.166666666666668,0.24139843173322295
EDA,33C,29,2020-09-29 21:15:22,1,18.47860224947977,0.2590446221701888,0.01687611429918477,0.00041424287626468754,0.7512773321511387,0.013202395620314684,False,25.066666666666666,0.23373568590611737
EDA,33C,30,2020-09-29 21:16:16,1,18.2411698670541,0.2653471489652119,0.016669169274782847,0.00042931504204214054,0.7392060716762526,0.01329613802373243,False,25.966666666666665,0.2431320780119791
EDA,33C,31,2020-09-29 21:17:10,1,18.641244021557323,0.26880807325068273,0.01601783117489086,0.00040533870891881887,0.7487586676759495,0.0134943719283648,False,26.866666666666667,0.2727062521085042
EDA,33C,32,2020-09-29 21:18:04,1,18.51028214527029,0.2726298144818979,0.015751755578822007,0.0004041941175224544,0.7566710829162834,0.014051773968126059,False,27.766666666666666,0.28478748304261015
EDA,33C,33,2020-09-29 21:18:58,1,18.6525064691849,0.2853201740698039,0.015023673517046334,0.0004102216775100914,0.7303013094278064,0.013667564311742358,False,28.666666666666668,0.3178462364843042
EDA,33C,34,2020-09-29 21:19:52,1,19.21303461401197,0.29213683099255794,0.014423629279786684,0.0003948784535719623,0.7210961894588523,0.013269289662837646,False,29.566666666666666,0.3450913995436682
EDA,33C,35,2020-09-29 21:20:46,1,18.307228329901832,0.27110481133907977,0.01511761604691846,0.0003858054987277141,0.7686943100398205,0.014542096493968384,False,30.466666666666665,0.31358075173227296
EDA,33C,36,2020-09-29 21:21:40,1,18.467590198423167,0.29632217165916025,0.014210671277567572,0.0004087434844682799,0.725724586454128,0.014168324036860953,False,31.366666666666667,0.3547608124552122
EDA,33C,37,2020-09-29 21:22:32,1,18.14998616811835,0.2720210367073764,0.014751878974256342,0.00037510722834535967,0.78633991535156,0.015343476575378354,False,32.233333333333334,0.33018713766648533
EDA,33C,38,2020-09-29 21:23:26,1,18.66752193098067,0.29402939015473006,0.013267285290069174,0.0003681070748943292,0.7443270875069414,0.014569165470872114,False,33.13333333333333,0.3975954960690321
EDA,33C,39,2020-09-29 21:24:20,1,18.448886071823097,0.28991757252724476,0.013497027895498425,0.0003654422220758178,0.7687325987932253,0.015426761442459653,False,34.03333333333333,0.38716397392794943
EDA,33C,40,2020-09-29 21:25:14,1,18.184535373678017,0.2946551627872077,0.013248135702704628,0.0003719595283043555,0.7624034823054349,0.015665400601908776,False,34.93333333333333,0.3984649880129082
EDA,33C,41,2020-09-29 21:26:08,1,18.841529112007137,0.31511825756809014,0.011948860439974151,0.0003539199847426369,0.7383204836989666,0.01523362563198071,False,35.833333333333336,0.4574589157835569
EDA,33C,42,2020-09-29 21:27:02,1,18.07886372786894,0.2930416023650772,0.012577581504635695,0.00034429860589415244,0.791322525152266,0.01677765707887139,False,36.733333333333334,0.4289116739938681
EDA,33C,43,2020-09-29 21:27:56,1,17.96816419934854,0.3025698711473933,0.012074374598827237,0.00034931564276152396,0.7717206004217296,0.01664152880823987,False,37.63333333333333,0.45175991309030805
EDA,33C,44,2020-09-29 21:28:50,1,18.336536311479527,0.3187966841556629,0.01150525208983887,0.00034992621416247055,0.751572235148788,0.01636119712967552,False,38.53333333333333,0.4776010671174781
EDA,33C,45,2020-09-29 21:29:42,1,18.74464267255354,0.33432375811277615,0.010823081352755231,0.0003426612995303891,0.7356272891382576,0.016128864213039943,False,39.4,0.5085752050427921
EDA,33C,46,2020-09-29 21:30:36,1,18.808153811726786,0.3454191236872534,0.010206728052714964,0.00033183777142519795,0.7384198292311801,0.01671940886243269,False,40.3,0.5365608852960759
EDA,33C,47,2020-09-29 21:31:30,1,18.353110479907187,0.33200933238343006,0.01054592122613974,0.000335617402327358,0.7452637663576902,0.016754312601998993,False,41.2,0.5211597319398072
EDA,33C,48,2020-09-29 21:32:24,1,19.036226530866895,0.35978122924120276,0.009217890118381547,0.00031539431477179965,0.7144544895889463,0.016179279476838577,False,42.1,0.5814593262564225
EDA,33C,49,2020-09-29 21:33:18,1,18.126266543836692,0.35280941996853016,0.00975698654620299,0.0003314586846821202,0.753709446313772,0.018397734250226564,False,43.0,0.5569815141741107
EDA,33C,50,2020-09-29 21:34:12,1,18.70466737858939,0.37110125183473786,0.008985952451850097,0.00031660095647781204,0.7347172674997279,0.01788229524859997,False,43.9,0.5919905157119147
EDA,33C,51,2020-09-29 21:35:06,1,18.17840343381052,0.3596336017460365,0.009235301069911809,0.000321398420169212,0.7450079097276093,0.018298007308461574,False,44.8,0.5806687775201709
EDA,33C,52,2020-09-29 21:36:00,1,18.654880888498436,0.3955943407195628,0.008290892942154996,0.000317016469316355,0.718356959978861,0.018325194126563384,False,45.7,0.6235498716755489
EDA,33C,53,2020-09-29 21:36:52,1,17.979765734859885,0.3612526263118574,0.008711800721980002,0.000300693814697263,0.7710062924167118,0.019789320915994876,False,46.56666666666667,0.6044384455802677
EDA,33C,54,2020-09-29 21:37:46,1,17.494016856663855,0.3417484506917358,0.008772521043865937,0.0002801350507962048,0.8288319808514205,0.021974937764171965,False,47.46666666666667,0.6016814237340875
EDA,33C,55,2020-09-29 21:38:40,1,18.5293127345805,0.4189076948475049,0.007447680151552213,0.0003058582805712435,0.7103135475808572,0.019119745415524768,False,48.36666666666667,0.6618361654972044
EDA,33C,56,2020-09-29 21:39:34,1,18.58833105776226,0.41551760696852136,0.007106036718166148,0.00028197157849226874,0.7344361868357522,0.020101984794412935,False,49.266666666666666,0.6773485735377744
EDA,33C,57,2020-09-29 21:40:28,1,18.05140952888842,0.41482907100415867,0.0071240175758831015,0.0002870252947532179,0.7478447835046937,0.021367935849890565,False,50.166666666666664,0.6765321480644078
EDA,33C,58,2020-09-29 21:41:22,1,18.617723662085044,0.437715157506256,0.006443664917207148,0.0002696400862206403,0.7312399765075078,0.02095655602629913,False,51.06666666666667,0.7074237356716013
EDA,33C,59,2020-09-29 21:42:16,1,18.28008150957868,0.4413920339929068,0.006377263679654701,0.0002758058672151644,0.724517741267785,0.021156767502627495,False,51.96666666666667,0.7104387009560311
EDA,33C,60,2020-09-29 21:43:10,1,18.548500494504612,0.4523909186695115,0.006120639024176126,0.00026747180314037395,0.7239878560970712,0.021333767818979905,False,52.86666666666667,0.722090809499724
EDA,33C,61,2020-09-29 21:45:12,1,18.641479823182042,0.2557591919896126,0.005329519337479128,0.00013308396338342134,0.7070504270935937,0.01147149029582297,False,54.9,0.7580118025284526
EDA,33C,62,2020-09-29 21:47:16,1,18.51320174577825,0.2714254203279721,0.0047133627552272345,0.00012697974328069415,0.6966966317601868,0.011912172492943029,False,56.96666666666667,0.7859885507599152
EDA,33C,63,2020-09-29 21:49:18,1,18.528915332593204,0.2935130168608705,0.004129249509285663,0.0001211639183781397,0.687884969338384,0.012549983111487027,False,59.0,0.8125103630574411
EDA,33C,64,2020-09-29 21:51:20,1,18.545464962209834,0.3147175269331687,0.0036069596604834317,0.00011345650745780527,0.6864534253008233,0.013367595298697367,False,61.03333333333333,0.8362250680929463
EDA,33C,65,2020-09-29 21:53:24,1,18.77312754137455,0.35461484322867903,0.003094654662841518,0.00011027979780979364,0.6679606379009881,0.014108752959563244,False,63.1,0.8594864083911637
EDA,33C,66,2020-09-29 21:59:32,4,18.50913157099388,0.21990579708088864,0.0021648772167424013,4.9358997791973676e-05,0.6485359411735061,0.008338553337520755,False,69.23333333333333,0.9017031926795658
EDA,33C,70,2020-09-29 22:07:44,4,17.80660632917116,0.3223253717449956,0.0012015336575468235,4.205140473686413e-05,0.6341682348850946,0.011959864460768767,False,77.43333333333334,0.9454440549738806
EDA,33C,74,2020-09-29 22:15:56,4,16.110809732221693,0.4330380459251427,0.0006985839377427769,3.452122210193676e-05,0.6708845132097662,0.019164060336599276,False,85.63333333333334,0.9682806164735841
EDA,33C,78,2020-09-29 22:24:06,4,15.664765228780599,0.6971675836208968,0.00036833513474724485,2.9696507095575205e-05,0.6624872997971162,0.029332660784494966,False,93.8,0.9832756483880054
EDA,33C,82,2020-09-29 22:32:18,4,13.421583117478448,1.118826035379083,0.0002181485871088603,3.2691148514256485e-05,0.6419477485619882,0.04842807812428516,False,102.0,0.9900949072453488
EDA,33C,86,2020-09-29 22:40:32,4,11.498612614556416,2.030052719353911,0.00012207311988561632,3.8260617084667934e-05,0.6123492352837223,0.08500700011224915,False,110.23333333333333,0.9944572385668796
EDA,33C,90,2020-09-29 22:48:42,4,4.659059233237652,1.7793575467935379,0.00013312860460463157,8.00930759885067e-05,0.7266002001734775,0.2492102211522011,False,118.4,0.9939552614372509
EDA,33C,94,2020-09-29 22:58:58,7,38.95887826274933,558.9107937762732,4.425993804195006e-08,2.5069191174692515e-06,0.18280220359113478,0.7974695314151434,True,128.66666666666666,
EDA,33C,101,2020-09-29 23:18:06,4,5.8184059959457635,0.3097046280122401,0.0001231353736051892,6.497915501606174e-06,1.3472374146392356,0.10107223776347038,False,147.8,0.9944090066632915
EDA,33C,105,2020-09-29 23:35:24,4,5.328429511369948,0.481505086259185,0.00010857073586792451,1.0974303021633041e-05,1.1094148496909977,0.11420664767235326,False,165.1,0.9950703177890587
EDA,33C,109,2020-09-29 23:52:42,4,4.829510763974081,0.43246925214366794,0.00011877604283204377,1.2250905294807685e-05,1.0864848523544537,0.113130673463804,False,182.4,0.9946069431992483
EDA,33C,113,2020-09-30 00:10:02,4,4.632829897731186,0.38651429098421564,0.00012167349100733855,1.1162257778822853e-05,1.1632913288691527,0.12030254636101595,False,199.73333333333332,0.9944753838189725
EDA,33C,117,2020-09-30 00:27:22,4,5.082196537364861,0.5722672711572439,0.00010428874837168757,1.3885050972401408e-05,1.021236455853114,0.12116503068819666,False,217.06666666666666,0.9952647425336174
EDA,33C,121,2020-09-30 00:44:42,4,4.231076413479884,0.33796015721175876,0.00012670309972311305,1.0646367157388527e-05,1.247437526872457,0.1330006341311245,False,234.4,0.994247013140484
EDA,33C,125,2020-09-30 01:02:02,4,4.233270914801716,0.42023982571652935,0.00012253577889120967,1.3882040402553067e-05,1.10714629711147,0.13127735615022756,False,251.73333333333332,0.9944362314156305
EDA,33C,129,2020-09-30 01:19:22,4,4.19589226784374,0.35910848084897423,0.00012829235861526702,1.1634838672879734e-05,1.238079052541974,0.14122595627120357,False,269.06666666666666,0.9941748524313703
EDA,33C,133,2020-09-30 01:41:04,6,5.204733232734043,0.5331520517473958,0.00010220689322922782,1.302978349935825e-05,0.9504032642236602,0.09677439924180511,False,290.76666666666665,0.9953592697022831
DAP,33C,1,2020-09-29 09:12:52,1,20.901596727664057,0.25348353860585154,0.02491358021398142,0.0006077325541772506,0.614529176227166,0.007969154754466998,False,0.0,
DAP,33C,2,2020-09-29 09:13:46,1,20.515167250174823,0.23338134680041728,0.029054633760090515,0.0006566499453235291,0.6262515866343358,0.007786780145848815,False,0.9,
DAP,33C,3,2020-09-29 09:14:40,1,20.306292121254405,0.2263800228696081,0.031070500455980688,0.0006864157176861606,0.6288102221228115,0.007719038928559815,False,1.8,
DAP,33C,4,2020-09-29 09:15:32,1,20.177979994360346,0.22058970572879097,0.03201937285320998,0.0006867269177617994,0.638045466827847,0.007771528565557647,False,2.6666666666666665,
DAP,33C,5,2020-09-29 09:16:26,1,20.23982451521739,0.2141609951944394,0.03240542303053216,0.0006702732208735863,0.641386758787902,0.007594059017846414,False,3.566666666666667,
DAP,33C,6,2020-09-29 09:17:20,1,19.846139557114356,0.21008760462362186,0.032831673307470596,0.0006716541166038065,0.6520439419603874,0.007815925751140745,False,4.466666666666667,0.0
DAP,33C,7,2020-09-29 09:18:14,1,19.690288463563004,0.21013104334829058,0.03275020716751179,0.0006648364799580165,0.6670233707279332,0.00818590492173216,False,5.366666666666666,0.0024813276860995437
DAP,33C,8,2020-09-29 09:19:08,1,19.86855996227228,0.2184709569528146,0.031041690192071515,0.000662747418033751,0.6474589180532299,0.007993848257362835,False,6.266666666666667,0.05452000873168361
DAP,33C,9,2020-09-29 09:20:02,1,19.754089174134652,0.2110264544947147,0.03091314822800406,0.0006270859968864489,0.6685549596596767,0.008201935900317111,False,7.166666666666667,0.05843519035717226
DAP,33C,10,2020-09-29 09:20:56,1,19.688177817656367,0.21523967906427624,0.029886934410604013,0.0006206209355317646,0.6681925014910359,0.008373294207116425,False,8.066666666666666,0.0896920138455608
DAP,33C,11,2020-09-29 09:21:48,1,19.954633515343318,0.22322057919168037,0.028513614991532838,0.000609258824656618,0.6626834662712917,0.008428955429499684,False,8.933333333333334,0.13152111607285077
DAP,33C,12,2020-09-29 09:22:42,1,19.756557060216817,0.22500637795978845,0.027913528680233137,0.0005988429207270108,0.6761323695701764,0.008884756006993661,False,9.833333333333334,0.14979878062195429
DAP,33C,13,2020-09-29 09:23:36,1,19.049853117059325,0.21422138517227507,0.02860348497631134,0.000593783136524268,0.6963048825412372,0.009250722380908885,False,10.733333333333333,0.12878382078068396
DAP,33C,14,2020-09-29 09:24:30,1,19.419800294581716,0.21960381817127758,0.027112537275724262,0.0005664504275100571,0.6953808276911372,0.00926998629145937,False,11.633333333333333,0.1741956914040378
DAP,33C,15,2020-09-29 09:25:24,1,19.52627684182908,0.22846617067053188,0.02558686493621057,0.0005541035122594236,0.6934858303041498,0.009535012387663513,False,12.533333333333333,0.2206652187176681
DAP,33C,16,2020-09-29 09:26:18,1,19.29140779178043,0.2270414445528798,0.02561869665988582,0.0005500609407977152,0.7081868388049376,0.009963766957847368,False,13.433333333333334,0.21969567557628933
DAP,33C,17,2020-09-29 09:27:12,1,19.201264328795304,0.22615489156416246,0.02465515413686696,0.0005307251416572455,0.7063012517747678,0.009918993896036328,False,14.333333333333334,0.24904363216672032
DAP,33C,18,2020-09-29 09:28:06,1,19.294572142991136,0.23492690410350403,0.023528345602201475,0.0005178761773232772,0.7175785244736127,0.010551476329263267,False,15.233333333333333,0.28336440906142357
DAP,33C,19,2020-09-29 09:28:58,1,18.990874909989255,0.22723427265323556,0.023133118587767676,0.0004947513285052508,0.7294786697818747,0.01068598270191626,False,16.1,0.29540238868958557
DAP,33C,20,2020-09-29 09:29:52,1,19.30278030896481,0.24761874484082547,0.021614897320455045,0.0005047073356576113,0.7103181575691295,0.010905437143318753,False,17.0,0.34164496831976154
DAP,33C,21,2020-09-29 09:30:46,1,19.20838935079456,0.24989282010947833,0.02057677967629258,0.00048460073396396037,0.7159503526649217,0.011218932599595851,False,17.9,0.3732643632388212
DAP,33C,22,2020-09-29 09:31:40,1,19.011129605609423,0.24746926230120062,0.020219737138685943,0.0004677481162773787,0.7354574037905819,0.011794574084830853,False,18.8,0.38413930507510574
DAP,33C,23,2020-09-29 09:32:34,1,19.178882244978585,0.253217093847561,0.019126440813579042,0.00045211211760332835,0.7274865132848386,0.01172283275416503,False,19.7,0.417439353929397
DAP,33C,24,2020-09-29 09:33:28,1,19.31123002424573,0.2648204030483711,0.01805692672147191,0.0004484095800280972,0.7154277456792276,0.01180381306004728,False,20.6,0.4500150341906821
DAP,33C,25,2020-09-29 09:34:22,1,19.23296708017712,0.2720321231316266,0.017098541873464025,0.00043997909782079287,0.7105385445234467,0.012019006871779937,False,21.5,0.47920589628998955
DAP,33C,26,2020-09-29 09:35:16,1,19.089018337948644,0.27517514110936026,0.016388183329525036,0.00042188100198942467,0.729980807364763,0.012873694100035133,False,22.4,0.5008422758094382
DAP,33C,27,2020-09-29 09:36:08,1,18.904681667418846,0.28119431812437773,0.015767825353820673,0.0004167154828747807,0.7353366341010209,0.013462155546085482,False,23.266666666666666,0.5197373826745277
DAP,33C,28,2020-09-29 09:37:02,1,19.290728725868156,0.300112802630491,0.014313475529842343,0.0004021726687129274,0.7178626786129046,0.01346400657186794,False,24.166666666666668,0.5640345407985825
DAP,33C,29,2020-09-29 09:37:56,1,18.717879769449937,0.2934902696625942,0.014261242993016027,0.00039554837601369253,0.739935021259269,0.014349948211493694,False,25.066666666666666,0.5656254599191876
DAP,33C,30,2020-09-29 09:38:50,1,19.162344577751526,0.31476132921471234,0.012773556481446053,0.0003767717169948583,0.7237045831654453,0.014423605540784505,False,25.966666666666665,0.6109379999666502
