Repository: tkmeldrum/epoxy_HPC

# epoxy_HPC

## Model notes

The `kapp` model (`BatchBayesian_simple.py`) — which uses `kapp * a^m * (1-a)^(n/2) * (r-a)^(n/2)` — was tested but abandoned. Dropping the k1 term means the reaction rate goes to zero as α→0, which produces poor fits and very wide posterior CIs for datasets that plateau early (e.g. NMR at low temperature). The full Kamal-Malkin form `(k1 + k2*a^m) * (1-a)^(n/2) * (r-a)^(n/2)` is used instead.

### Folder/zip structure

Data lives in:
```
<ZIP_ROOT>/<temp>.zip  (25C.zip, 33C.zip, 40C.zip)
  WMXX/Debugger/CPMG/<scan_index>/data.2d
  WMXX/Debugger/CPMG/<scan_index>/acqu.par
```

Sample–WM number mapping:

| Temp | EDA | DAP | DAB |
|------|-----|-----|-----|
| 25C  | WM39 | WM38 | WM40 |
| 33C  | WM66 | WM63 | WM65 |
| 40C  | WM58 | WM54 | WM53 |

DAP2 (2026 repeat of DAP) lives in a separate zip with a different internal structure:

```
DAP2.zip
  Epoxy2026/13DAP/CPMG_25C/<n>/data.2d
  Epoxy2026/13DAP/CPMG_33C/<n>/data.2d
  Epoxy2026/13DAP/CPMG_40C_2/<n>/data.2d
```

**60°C (new temperature, Jul 2026):** no `60C.zip` bundling all samples yet — each sample gets its own zip, registered in `EXPERIMENTS_60C` (`cpmg_batch_fit.py`, mirrored in `pub_figs/cpmg_fit.py`):

```python
EXPERIMENTS_60C = {
    "EDA": {"zip": ZIP_ROOT / "DGEBA_EDA_60.zip", "prefix": "debugger"},
    # "DAP": {"zip": ZIP_ROOT / "DGEBA_DAP_60.zip", "prefix": "debugger"},
    # "DAB": {"zip": ZIP_ROOT / "DGEBA_DAB_60.zip", "prefix": "debugger"},
}
```

```
DGEBA_EDA_60.zip
  debugger/<n>/data.2d
  debugger/<n>/acqu.par
```

Raw data for this dataset originates on the instrument PC's `Z:` share (not OneDrive — a prior OneDrive copy was found to overwrite file mtimes with the upload time, destroying the per-scan acquisition timestamps the whole α(t) analysis depends on; verify with `stat`/`find` on `data.2d` before zipping if re-copying this kind of dataset in the future). Adding DAP/DAB at 60°C later is just a new `EXPERIMENTS_60C` entry + zip, no further code changes.

Timestamps come from `data.2d` ZipInfo mtime (2-second resolution; sufficient for minute-spaced acquisitions).

### Observed trends (Mar 2026 dataset)

**B decreases with temperature** across almost all samples — higher cure temperature produces a more gradual R2 increase per unit conversion, consistent with the system being farther from its glass transition throughout cure.

**a₀ decreases with temperature** consistently — the R2 singularity (vitrification/gelation) occurs at lower conversion at higher temperature, because Tg approaches T_cure sooner.

**By hardener**, EDA has the highest B at 25 and 33°C (most abrupt mobility loss per unit conversion). DAP2 consistently has the lowest B and a₀ at every temperature, notably different from DAP despite being nominally the same hardener — likely reflects a batch or sample-preparation difference and should be investigated.

**T2_0** increases with temperature as expected (more liquid-like uncured state). ~~EDA 40°C is anomalous (T2_0 ≈ 0.112 s, ~3× other samples at 40°C)~~ — **update (Jul 2026):** this was a fit bug, not a real effect. `_fit_echo_array`'s initial-guess logic (`cpmg_batch_fit.py`) computed the amplitude guess from `max()` over the *entire* echo array and located the half-max crossing via `np.searchsorted` on `-y`, which silently assumes `y` is sorted — invalid once real signal has decayed away and the rest of the array is noise. For EDA 40°C, a single late-time (132.9 min), fully-vitrified scan got a spurious, falsely-confident T2 ≈ 0.112 s fit that slipped past the drop criteria (β=1.50, under the β>2 cutoff) and became the `T2_0` reference (= max reliable T2) for the whole series, including producing a nonphysical α ≈ −2 point in the Corezzi fit. Fixed by (1) restricting the amplitude guess to the first 15% of points, and (2) finding the *first* index where `y` actually drops below half-max rather than using `searchsorted` on unsorted data, floored at half an echo spacing. EDA 40°C now reports T2_0 ≈ 0.037 s, consistent with the other 40°C samples. Re-running the full batch after this fix changed DAP 40°C's `B`/`a0` slightly (0.116→0.120, 1.017→1.017) for the same reason; all other datasets were affected only at the level of floating-point convergence noise (~1e-5 relative).

### `plot_mcmc.py` — Post-process MCMC chains from saved `.npz` files

Generates posterior overlay, α(t) CI band, dα/dt vs α, chain trace, and corner plots, plus a summary grid image. Appends a row to `posterior_summary.csv` (written before plots so results survive a crash). Intended to run locally after transferring results from the cluster via rsync.

```bash
python plot_mcmc.py                                        # all files in mcmc_samples/
python plot_mcmc.py path/to/file_fitdata.npz               # single file
python plot_mcmc.py --input-dir mcmc_samples_nmr --outdir fit_plots_nmr
python plot_mcmc.py --burnin 5000 --stride 5               # override mcmc_config
```

File: fit_results/fixed_r/fit_DSC_DAB_100C.csv
Method,Sample,Temp_C,log_k1_median,log_k1_lower,log_k1_upper,log_k2_median,log_k2_lower,log_k2_upper,m_median,m_lower,m_upper,n_median,n_lower,n_upper,log_sigma_median,log_sigma_lower,log_sigma_upper
DSC,DAB,100,0.0007075909082476341,3.4944280470081265e-05,0.0007920098398821913,0.012448443934232126,0.012408461978826389,0.012504326557343447,0.405403336802554,0.3441412014481442,0.41407105550403284,1.4691417194088987,1.448237058363849,1.472453809495648,0.0011360537911235375,0.0011013437630173148,0.0011947489757812167

File: fit_results/fixed_r/fit_DSC_DAB_25C.csv
Method,Sample,Temp_C,log_k1_median,log_k1_lower,log_k1_upper,log_k2_median,log_k2_lower,log_k2_upper,m_median,m_lower,m_upper,n_median,n_lower,n_upper,log_sigma_median,log_sigma_lower,log_sigma_upper
DSC,DAB,25,2.3869730586721178e-05,2.3753203259247325e-05,2.3986276294397463e-05,0.00026194004967693157,0.00025781205276208914,0.00026615302458908965,1.3101208748078714,1.1579003194429505,1.317973049924637,1.0612892970921792,1.0552474257104036,1.0673483910665016,0.0024695354624022278,0.0024438157043796677,0.050391264078095896

File: fit_results/fixed_r/fit_DSC_DAB_33C.csv
Method,Sample,Temp_C,log_k1_median,log_k1_lower,log_k1_upper,log_k2_median,log_k2_lower,log_k2_upper,m_median,m_lower,m_upper,n_median,n_lower,n_upper,log_sigma_median,log_sigma_lower,log_sigma_upper
DSC,DAB,33,8.753601760045974e-06,8.172636549172714e-06,9.335204930239907e-06,0.00040694465983330715,0.0004036985579905889,0.00041024571643877685,0.41120202491337277,0.40766004820605595,0.4147689249065572,1.275389439701056,1.27255702263958,1.2782284752986264,0.0003388506793871915,0.0003318723642497325,0.00034608014381320073

File: fit_results/fixed_r/fit_DSC_DAB_50C.csv
Method,Sample,Temp_C,log_k1_median,log_k1_lower,log_k1_upper,log_k2_median,log_k2_lower,log_k2_upper,m_median,m_lower,m_upper,n_median,n_lower,n_upper,log_sigma_median,log_sigma_lower,log_sigma_upper
DSC,DAB,50,0.0001981375749863698,3.9291656365237516e-10,0.00019987604236513444,0.0010663577864781018,0.0008173345740541911,0.0010748836570026253,0.830705937878091,0.33363791028139195,0.8391050438975869,1.3631719964772449,1.1725062995208495,1.3666569613389354,0.002225453638718041,0.002194539683460218,0.0037210172992042777

File: fit_results/fixed_r/fit_DSC_DAB_60C.csv
Method,Sample,Temp_C,log_k1_median,log_k1_lower,log_k1_upper,log_k2_median,log_k2_lower,log_k2_upper,m_median,m_lower,m_upper,n_median,n_lower,n_upper,log_sigma_median,log_sigma_lower,log_sigma_upper
DSC,DAB,60,0.00040442844121427006,0.0003999842124954114,0.00040814297538614784,0.002364221470073538,0.0023375098015904643,0.002396235896702419,1.0243547832009188,1.0099024462346817,1.0366388936267728,1.4993729139454501,1.4946291482973206,1.5049639362816607,0.0030003668379883584,0.0029608091580864593,0.003048213137380079

File: fit_results/fixed_r/fit_DSC_DAB_80C.csv
Method,Sample,Temp_C,log_k1_median,log_k1_lower,log_k1_upper,log_k2_median,log_k2_lower,log_k2_upper,m_median,m_lower,m_upper,n_median,n_lower,n_upper,log_sigma_median,log_sigma_lower,log_sigma_upper
DSC,DAB,80,0.0008502340795665258,0.0002888777274411856,0.0008755430274102025,0.004400438898753624,0.004381530757638921,0.004476822964854175,0.5314909709243932,0.36558381594184264,0.5420934163591287,1.3281611536580558,1.2946810911176454,1.3314432237227818,0.0016544305860774476,0.0016207597019614734,0.001964840354512416

File: fit_results/fixed_r/fit_DSC_DAP_100C.csv
Method,Sample,Temp_C,log_k1_median,log_k1_lower,log_k1_upper,log_k2_median,log_k2_lower,log_k2_upper,m_median,m_lower,m_upper,n_median,n_lower,n_upper,log_sigma_median,log_sigma_lower,log_sigma_upper
DSC,DAP,100,0.0010014315188423073,0.0009342257651288271,0.0010744448069723138,0.012612422687252364,0.012563634347820454,0.012657265110255056,0.44975825970632943,0.4417477474224361,0.45868677506813343,1.72425530033362,1.7212506726396004,1.7277155583176182,0.0009580371837343642,0.000936767718928916,0.00098900270475976

File: fit_results/fixed_r/fit_DSC_DAP_25C.csv
Method,Sample,Temp_C,log_k1_median,log_k1_lower,log_k1_upper,log_k2_median,log_k2_lower,log_k2_upper,m_median,m_lower,m_upper,n_median,n_lower,n_upper,log_sigma_median,log_sigma_lower,log_sigma_upper
DSC,DAP,25,2.732508005888197e-05,7.558785534391365e-07,2.7447629851906264e-05,0.00021388840371389366,8.57530872954183e-05,0.0002162901372647389,1.0556401690316213,0.30738805191995605,1.0623337229844876,1.1476633528949427,0.7547944540698405,1.1515584028983112,0.0017587101674061416,0.0017395765091259773,0.003543123673863766

File: fit_results/fixed_r/fit_DSC_DAP_33C.csv
Method,Sample,Temp_C,log_k1_median,log_k1_lower,log_k1_upper,log_k2_median,log_k2_lower,log_k2_upper,m_median,m_lower,m_upper,n_median,n_lower,n_upper,log_sigma_median,log_sigma_lower,log_sigma_upper
DSC,DAP,33,7.646307229068692e-05,7.448709235938927e-05,7.850590644280553e-05,0.0010164677518076063,0.000906819085625164,0.0010668691603642007,0.8249477006127207,0.8043512537749337,0.8465217269953303,1.7316601540883507,1.7194518188979284,1.7433753533722511,0.0008966696393091667,0.000883184554334542,0.0009119942315362004

File: fit_results/fixed_r/fit_DSC_DAP_50C.csv
Method,Sample,Temp_C,log_k1_median,log_k1_lower,log_k1_upper,log_k2_median,log_k2_lower,log_k2_upper,m_median,m_lower,m_upper,n_median,n_lower,n_upper,log_sigma_median,log_sigma_lower,log_sigma_upper
DSC,DAP,50,0.0001409549400674424,0.00014036503099857238,0.00014154191083996825,0.0010250781492368909,0.0010206850654604534,0.0010295143557781025,0.8817291447548821,0.8779522680049118,0.8855091340212644,1.5572259892545683,1.5554136971111006,1.5590454286528979,0.0012224762783393968,0.0012088070146023242,0.0012364107099407703

File: fit_results/fixed_r/fit_DSC_DAP_60C.csv
Method,Sample,Temp_C,log_k1_median,log_k1_lower,log_k1_upper,log_k2_median,log_k2_lower,log_k2_upper,m_median,m_lower,m_upper,n_median,n_lower,n_upper,log_sigma_median,log_sigma_lower,log_sigma_upper
DSC,DAP,60,0.000282640777195443,0.0002812975015253727,0.0002842157882175251,0.0016866062989042317,0.0016799795968965056,0.0016922740041013808,0.8126313199597359,0.8081597059052513,0.8164398554277645,1.5601565899677448,1.5583794591562092,1.5616671706981087,0.0011649569382260962,0.001151622315421071,0.0011810125027118942

File: fit_results/fixed_r/fit_DSC_DAP_80C.csv
Method,Sample,Temp_C,log_k1_median,log_k1_lower,log_k1_upper,log_k2_median,log_k2_lower,log_k2_upper,m_median,m_lower,m_upper,n_median,n_lower,n_upper,log_sigma_median,log_sigma_lower,log_sigma_upper
DSC,DAP,80,0.0006867837594839584,0.00017639249364397622,0.0006936653571444198,0.004442367411410285,0.0044322894412557575,0.0046568566677445905,0.5624182674231603,0.40965772134760725,0.565920507733504,1.6490864236967984,1.645294880728459,1.6504355839447586,0.0005791205852797374,0.00044206675124086977,0.0005901894011777159

File: fit_results/fixed_r/fit_DSC_EDA_100C.csv
Method,Sample,Temp_C,log_k1_median,log_k1_lower,log_k1_upper,log_k2_median,log_k2_lower,log_k2_upper,m_median,m_lower,m_upper,n_median,n_lower,n_upper,log_sigma_median,log_sigma_lower,log_sigma_upper
DSC,EDA,100,5.100798469015905e-08,1.366248889585045e-10,3.840277496183148e-05,0.010097787608655075,0.009913764693877839,0.010285055802934952,0.235838373223971,0.22810271202929297,0.24366185570235685,0.7638191150452343,0.7510961056038273,0.7766226292929903,0.00718772964506893,0.006758125020268049,0.007665240072239867

File: fit_results/fixed_r/fit_DSC_EDA_25C.csv
Method,Sample,Temp_C,log_k1_median,log_k1_lower,log_k1_upper,log_k2_median,log_k2_lower,log_k2_upper,m_median,m_lower,m_upper,n_median,n_lower,n_upper,log_sigma_median,log_sigma_lower,log_sigma_upper
DSC,EDA,25,3.477425079260268e-05,3.462632380869255e-05,3.492111440185238e-05,0.00022102863534719983,0.00021738016280442924,0.00022473858413272119,1.4829750543122002,1.46996095891332,1.4959646073003974,1.3846045147738006,1.378561730864896,1.3906585132048752,0.004258763709489247,0.004215444383005168,0.0043027265275668155

File: fit_results/fixed_r/fit_DSC_EDA_33C.csv
Method,Sample,Temp_C,log_k1_median,log_k1_lower,log_k1_upper,log_k2_median,log_k2_lower,log_k2_upper,m_median,m_lower,m_upper,n_median,n_lower,n_upper,log_sigma_median,log_sigma_lower,log_sigma_upper
DSC,EDA,33,6.769312543902331e-10,1.0977952202060051e-10,1.0589716693507747e-08,0.00021581046489227592,0.00021509278828540611,0.00021653186008367204,0.30805303607913714,0.30760649664620676,0.30850126160560215,1.0870171914675761,1.0855146137686154,1.0885228305700907,0.00021856612410525418,0.00021409843607846907,0.00022318337513040824

File: fit_results/fixed_r/fit_DSC_EDA_50C.csv
Method,Sample,Temp_C,log_k1_median,log_k1_lower,log_k1_upper,log_k2_median,log_k2_lower,log_k2_upper,m_median,m_lower,m_upper,n_median,n_lower,n_upper,log_sigma_median,log_sigma_lower,log_sigma_upper
DSC,EDA,50,8.990444962235192e-05,8.937844465753285e-05,9.042640748485886e-05,0.0009457074216016444,0.0009420500105958484,0.0009493782952887841,0.7691351841472787,0.7660223035639756,0.7722409857109133,1.5729308518362097,1.571200448933979,1.5746579809574928,0.001251399927058267,0.0012385155839616856,0.0012645198641691837

File: fit_results/fixed_r/fit_DSC_EDA_60C.csv
Method,Sample,Temp_C,log_k1_median,log_k1_lower,log_k1_upper,log_k2_median,log_k2_lower,log_k2_upper,m_median,m_lower,m_upper,n_median,n_lower,n_upper,log_sigma_median,log_sigma_lower,log_sigma_upper
DSC,EDA,60,7.978876370391446e-09,1.2481109320096408e-10,3.066721619909375e-05,0.00113785386626292,0.001136578644058225,0.0011891974566758162,0.3571959239629119,0.35680945046049245,0.40359375501746986,1.602289801662379,1.6015329343835356,1.638194741385733,0.0011037409970459321,0.001090803397202514,0.001151764060606612

File: fit_results/fixed_r/fit_DSC_EDA_80C.csv
Method,Sample,Temp_C,log_k1_median,log_k1_lower,log_k1_upper,log_k2_median,log_k2_lower,log_k2_upper,m_median,m_lower,m_upper,n_median,n_lower,n_upper,log_sigma_median,log_sigma_lower,log_sigma_upper
DSC,EDA,80,0.0014710513124342284,3.848274130681626e-05,0.0015055436421299606,0.0026512604840437763,0.002629462087597068,0.003810160594830221,0.43346246015759726,0.18570602756241464,0.4491243673984834,1.3026500285744422,1.2733138692841401,1.3049010807067054,0.00161247788663376,0.001582320342009661,0.0018649239856257439
