Repository: tkmeldrum/epoxy_HPC

# epoxy_HPC

## Model notes

The `kapp` model (`BatchBayesian_simple.py`) — which uses `kapp * a^m * (1-a)^(n/2) * (r-a)^(n/2)` — was tested but abandoned. Dropping the k1 term means the reaction rate goes to zero as α→0, which produces poor fits and very wide posterior CIs for datasets that plateau early (e.g. NMR at low temperature). The full Kamal-Malkin form `(k1 + k2*a^m) * (1-a)^(n/2) * (r-a)^(n/2)` is used instead.

### Folder/zip structure

Data lives in:
```
<ZIP_ROOT>/<temp>.zip  (25C.zip, 33C.zip, 40C.zip)
  WMXX/Debugger/CPMG/<scan_index>/data.2d
  WMXX/Debugger/CPMG/<scan_index>/acqu.par
```

Sample–WM number mapping:

| Temp | EDA | DAP | DAB |
|------|-----|-----|-----|
| 25C  | WM39 | WM38 | WM40 |
| 33C  | WM66 | WM63 | WM65 |
| 40C  | WM58 | WM54 | WM53 |

DAP2 (2026 repeat of DAP) lives in a separate zip with a different internal structure:

```
DAP2.zip
  Epoxy2026/13DAP/CPMG_25C/<n>/data.2d
  Epoxy2026/13DAP/CPMG_33C/<n>/data.2d
  Epoxy2026/13DAP/CPMG_40C_2/<n>/data.2d
```

**60°C (new temperature, Jul 2026):** no `60C.zip` bundling all samples yet — each sample gets its own zip, registered in `EXPERIMENTS_60C` (`cpmg_batch_fit.py`, mirrored in `pub_figs/cpmg_fit.py`):

```python
EXPERIMENTS_60C = {
    "EDA": {"zip": ZIP_ROOT / "DGEBA_EDA_60.zip", "prefix": "debugger"},
    # "DAP": {"zip": ZIP_ROOT / "DGEBA_DAP_60.zip", "prefix": "debugger"},
    # "DAB": {"zip": ZIP_ROOT / "DGEBA_DAB_60.zip", "prefix": "debugger"},
}
```

```
DGEBA_EDA_60.zip
  debugger/<n>/data.2d
  debugger/<n>/acqu.par
```

Raw data for this dataset originates on the instrument PC's `Z:` share (not OneDrive — a prior OneDrive copy was found to overwrite file mtimes with the upload time, destroying the per-scan acquisition timestamps the whole α(t) analysis depends on; verify with `stat`/`find` on `data.2d` before zipping if re-copying this kind of dataset in the future). Adding DAP/DAB at 60°C later is just a new `EXPERIMENTS_60C` entry + zip, no further code changes.

Timestamps come from `data.2d` ZipInfo mtime (2-second resolution; sufficient for minute-spaced acquisitions).

### Observed trends (Mar 2026 dataset)

**B decreases with temperature** across almost all samples — higher cure temperature produces a more gradual R2 increase per unit conversion, consistent with the system being farther from its glass transition throughout cure.

**a₀ decreases with temperature** consistently — the R2 singularity (vitrification/gelation) occurs at lower conversion at higher temperature, because Tg approaches T_cure sooner.

**By hardener**, EDA has the highest B at 25 and 33°C (most abrupt mobility loss per unit conversion). DAP2 consistently has the lowest B and a₀ at every temperature, notably different from DAP despite being nominally the same hardener — likely reflects a batch or sample-preparation difference and should be investigated.

**T2_0** increases with temperature as expected (more liquid-like uncured state). ~~EDA 40°C is anomalous (T2_0 ≈ 0.112 s, ~3× other samples at 40°C)~~ — **update (Jul 2026):** this was a fit bug, not a real effect. `_fit_echo_array`'s initial-guess logic (`cpmg_batch_fit.py`) computed the amplitude guess from `max()` over the *entire* echo array and located the half-max crossing via `np.searchsorted` on `-y`, which silently assumes `y` is sorted — invalid once real signal has decayed away and the rest of the array is noise. For EDA 40°C, a single late-time (132.9 min), fully-vitrified scan got a spurious, falsely-confident T2 ≈ 0.112 s fit that slipped past the drop criteria (β=1.50, under the β>2 cutoff) and became the `T2_0` reference (= max reliable T2) for the whole series, including producing a nonphysical α ≈ −2 point in the Corezzi fit. Fixed by (1) restricting the amplitude guess to the first 15% of points, and (2) finding the *first* index where `y` actually drops below half-max rather than using `searchsorted` on unsorted data, floored at half an echo spacing. EDA 40°C now reports T2_0 ≈ 0.037 s, consistent with the other 40°C samples. Re-running the full batch after this fix changed DAP 40°C's `B`/`a0` slightly (0.116→0.120, 1.017→1.017) for the same reason; all other datasets were affected only at the level of floating-point convergence noise (~1e-5 relative).

### `plot_mcmc.py` — Post-process MCMC chains from saved `.npz` files

Generates posterior overlay, α(t) CI band, dα/dt vs α, chain trace, and corner plots, plus a summary grid image. Appends a row to `posterior_summary.csv` (written before plots so results survive a crash). Intended to run locally after transferring results from the cluster via rsync.

```bash
python plot_mcmc.py                                        # all files in mcmc_samples/
python plot_mcmc.py path/to/file_fitdata.npz               # single file
python plot_mcmc.py --input-dir mcmc_samples_nmr --outdir fit_plots_nmr
python plot_mcmc.py --burnin 5000 --stride 5               # override mcmc_config
```

File: fit_results/fit_NMR_DAB_25C.csv
Method,Sample,Temp_C,log_k1_median,log_k1_lower,log_k1_upper,log_k2_median,log_k2_lower,log_k2_upper,m_median,m_lower,m_upper,n_median,n_lower,n_upper,log_sigma_median,log_sigma_lower,log_sigma_upper
NMR,DAB,25,2.3783423413918146e-08,1.318345673975891e-10,8.229388660322774e-06,0.0003546117050308099,0.00026159957081134155,0.0005046959703959438,0.32018993111748206,0.2926119924966568,0.37935302742232685,1.40840598222381,1.317833565040194,1.4996140687520243,0.00019828929466562245,0.00015454573335653684,0.000266390339958493

File: fit_results/fit_NMR_DAB_33C.csv
Method,Sample,Temp_C,log_k1_median,log_k1_lower,log_k1_upper,log_k2_median,log_k2_lower,log_k2_upper,m_median,m_lower,m_upper,n_median,n_lower,n_upper,r_median,r_lower,r_upper,log_sigma_median,log_sigma_lower,log_sigma_upper
NMR,DAB,33,0.00021603929618057712,0.0,0.061919319497523426,0.013167900706278999,2.7881677308340304e-06,0.04841564778393518,1.0032486095572954,0.21167595509614387,1.504716661421582,1.7057775369991446,1.0869400410887635,1.807838187699333,0.05034810602106433,0.050049471326554774,0.051686417850748255,0.0005023847831157287,6.424063470098045e-05,0.0025051786244370588

File: fit_results/fit_NMR_DAP2_25C.csv
Method,Sample,Temp_C,log_k1_median,log_k1_lower,log_k1_upper,log_k2_median,log_k2_lower,log_k2_upper,m_median,m_lower,m_upper,n_median,n_lower,n_upper,r_median,r_lower,r_upper,log_sigma_median,log_sigma_lower,log_sigma_upper
NMR,DAP2,25,0.00042131255412846324,2.2192450475265818e-07,0.0004665678685841586,0.09774646849082698,6.007098312131591e-06,0.09992508334968982,1.4285322149097437,0.2826886152971879,2.239474442422602,2.0620562421783055,1.4692124446492776,2.0689809653084157,0.029553737429964134,0.02953393331033329,0.5324298797752998,0.00012900760270423127,0.00011545221318821573,0.02514275721321916

File: fit_results/fit_NMR_DAP2_33C.csv
Method,Sample,Temp_C,log_k1_median,log_k1_lower,log_k1_upper,log_k2_median,log_k2_lower,log_k2_upper,m_median,m_lower,m_upper,n_median,n_lower,n_upper,r_median,r_lower,r_upper,log_sigma_median,log_sigma_lower,log_sigma_upper
NMR,DAP2,33,4.480976171586724e-05,4.710850459426509e-06,0.00014466346369051923,0.014962265052752888,5.932229478051339e-07,0.05024438874320137,0.6597585255979892,0.19885988256909903,0.9642263531657332,2.096100386210143,1.032051138649427,2.442829293278292,0.03233264799926116,0.03190952698561607,0.4040322673001626,0.0001746105568516916,5.2478253947076944e-05,0.0018859438876956463

File: fit_results/fit_NMR_DAP2_40C.csv
Method,Sample,Temp_C,log_k1_median,log_k1_lower,log_k1_upper,log_k2_median,log_k2_lower,log_k2_upper,m_median,m_lower,m_upper,n_median,n_lower,n_upper,r_median,r_lower,r_upper,log_sigma_median,log_sigma_lower,log_sigma_upper
NMR,DAP2,40,0.0002856417689809959,1.0250084943392274e-05,0.0008657516723714093,0.09793227930511358,6.180870388660385e-07,0.09993783623046981,1.0566896593135273,0.3817383463687678,1.9342947619217872,2.1565505876621254,1.3430470326593915,2.171762440365354,0.044542932032359824,-0.48847817632280627,0.04512070597030163,0.00031748834742249967,7.18850314120139e-05,0.002362600841994164

File: fit_results/fit_NMR_DAP_25C.csv
Method,Sample,Temp_C,log_k1_median,log_k1_lower,log_k1_upper,log_k2_median,log_k2_lower,log_k2_upper,m_median,m_lower,m_upper,n_median,n_lower,n_upper,r_median,r_lower,r_upper,log_sigma_median,log_sigma_lower,log_sigma_upper
NMR,DAP,25,6.11612946442848e-06,1.4062638557760357e-08,,0.000718751803676948,0.0004443803247621949,0.0013211538922590304,0.30164546922930685,0.22635625542220805,0.48902527881714125,1.5986843435467573,1.4614505595144889,1.6611806822132966,0.02976830846297981,0.029669611512035586,0.029853025636924792,0.0001132387506606274,8.337418745564845e-05,0.00018588903529990453

File: fit_results/fit_NMR_DAP_33C.csv
Method,Sample,Temp_C,log_k1_median,log_k1_lower,log_k1_upper,log_k2_median,log_k2_lower,log_k2_upper,m_median,m_lower,m_upper,n_median,n_lower,n_upper,r_median,r_lower,r_upper,log_sigma_median,log_sigma_lower,log_sigma_upper
NMR,DAP,33,0.0003637870119898366,0.0003036870490199079,0.0003850092635289093,0.08875549038257481,4.520067981841557e-06,0.0995901309336972,1.469674743504128,1.3260394085773026,1.5381868926710112,1.8022958208319717,1.496916194929885,1.843438880230086,0.04280921766063225,0.04265423948978371,0.044165768373500246,0.00039182525176735403,0.0003344122948629261,0.0014043091768955417

File: fit_results/fit_NMR_EDA_25C.csv
Method,Sample,Temp_C,log_k1_median,log_k1_lower,log_k1_upper,log_k2_median,log_k2_lower,log_k2_upper,m_median,m_lower,m_upper,n_median,n_lower,n_upper,r_median,r_lower,r_upper,log_sigma_median,log_sigma_lower,log_sigma_upper
NMR,EDA,25,3.888706533679882e-07,1.1940306001864129e-08,,0.0006007718278785519,0.0003951190452401813,0.001968474625265436,0.3797867186301342,0.33978012187618367,0.7309613060730682,1.5367517789184704,1.4037106015663023,1.6176404850720514,0.021369234883675467,0.021273934094742913,0.021461935169423237,0.0001265050223137065,7.415385177997304e-05,0.00023501297413515914

File: fit_results/fit_NMR_EDA_33C.csv
Method,Sample,Temp_C,log_k1_median,log_k1_lower,log_k1_upper,log_k2_median,log_k2_lower,log_k2_upper,m_median,m_lower,m_upper,n_median,n_lower,n_upper,r_median,r_lower,r_upper,log_sigma_median,log_sigma_lower,log_sigma_upper
NMR,EDA,33,5.7252730863766277e-05,3.851223670056006e-05,7.859966775293847e-05,0.004206425921950313,3.4818705942950685e-06,0.008347590869958708,0.7014840483123145,0.5752217064944052,2.454611426658389,1.646228349907669,1.169012959184425,1.7475033770501156,0.028540297714610082,0.028432566105850567,0.03030452222215844,0.00023430453165733555,0.00020310960172985,0.001557299681375895

File: fit_results/fit_NMR_EDA_40C.csv
Method,Sample,Temp_C,log_k1_median,log_k1_lower,log_k1_upper,log_k2_median,log_k2_lower,log_k2_upper,m_median,m_lower,m_upper,n_median,n_lower,n_upper,log_sigma_median,log_sigma_lower,log_sigma_upper
NMR,EDA,40,7.1833551958029695e-09,1.238074002376056e-10,9.881771188576712e-07,0.0031234642946487523,0.002574056142207837,0.0037851783182334836,0.5199799597572224,0.5051410501508219,0.5352765834486288,1.4179617313554478,1.3498587731630973,1.48539521341601,0.0003081655784668367,0.0002681114229017961,0.0003593188975071316
