Repository: tkmeldrum/epoxy_HPC

# epoxy_HPC

## Model notes

The `kapp` model (`BatchBayesian_simple.py`) — which uses `kapp * a^m * (1-a)^(n/2) * (r-a)^(n/2)` — was tested but abandoned. Dropping the k1 term means the reaction rate goes to zero as α→0, which produces poor fits and very wide posterior CIs for datasets that plateau early (e.g. NMR at low temperature). The full Kamal-Malkin form `(k1 + k2*a^m) * (1-a)^(n/2) * (r-a)^(n/2)` is used instead.

### Folder/zip structure

Data lives in:
```
<ZIP_ROOT>/<temp>.zip  (25C.zip, 33C.zip, 40C.zip)
  WMXX/Debugger/CPMG/<scan_index>/data.2d
  WMXX/Debugger/CPMG/<scan_index>/acqu.par
```

Sample–WM number mapping:

| Temp | EDA | DAP | DAB |
|------|-----|-----|-----|
| 25C  | WM39 | WM38 | WM40 |
| 33C  | WM66 | WM63 | WM65 |
| 40C  | WM58 | WM54 | WM53 |

DAP2 (2026 repeat of DAP) lives in a separate zip with a different internal structure:

```
DAP2.zip
  Epoxy2026/13DAP/CPMG_25C/<n>/data.2d
  Epoxy2026/13DAP/CPMG_33C/<n>/data.2d
  Epoxy2026/13DAP/CPMG_40C_2/<n>/data.2d
```

**60°C (new temperature, Jul 2026):** no `60C.zip` bundling all samples yet — each sample gets its own zip, registered in `EXPERIMENTS_60C` (`cpmg_batch_fit.py`, mirrored in `pub_figs/cpmg_fit.py`):

```python
EXPERIMENTS_60C = {
    "EDA": {"zip": ZIP_ROOT / "DGEBA_EDA_60.zip", "prefix": "debugger"},
    # "DAP": {"zip": ZIP_ROOT / "DGEBA_DAP_60.zip", "prefix": "debugger"},
    # "DAB": {"zip": ZIP_ROOT / "DGEBA_DAB_60.zip", "prefix": "debugger"},
}
```

```
DGEBA_EDA_60.zip
  debugger/<n>/data.2d
  debugger/<n>/acqu.par
```

Raw data for this dataset originates on the instrument PC's `Z:` share (not OneDrive — a prior OneDrive copy was found to overwrite file mtimes with the upload time, destroying the per-scan acquisition timestamps the whole α(t) analysis depends on; verify with `stat`/`find` on `data.2d` before zipping if re-copying this kind of dataset in the future). Adding DAP/DAB at 60°C later is just a new `EXPERIMENTS_60C` entry + zip, no further code changes.

Timestamps come from `data.2d` ZipInfo mtime (2-second resolution; sufficient for minute-spaced acquisitions).

### Observed trends (Mar 2026 dataset)

**B decreases with temperature** across almost all samples — higher cure temperature produces a more gradual R2 increase per unit conversion, consistent with the system being farther from its glass transition throughout cure.

**a₀ decreases with temperature** consistently — the R2 singularity (vitrification/gelation) occurs at lower conversion at higher temperature, because Tg approaches T_cure sooner.

**By hardener**, EDA has the highest B at 25 and 33°C (most abrupt mobility loss per unit conversion). DAP2 consistently has the lowest B and a₀ at every temperature, notably different from DAP despite being nominally the same hardener — likely reflects a batch or sample-preparation difference and should be investigated.

**T2_0** increases with temperature as expected (more liquid-like uncured state). ~~EDA 40°C is anomalous (T2_0 ≈ 0.112 s, ~3× other samples at 40°C)~~ — **update (Jul 2026):** this was a fit bug, not a real effect. `_fit_echo_array`'s initial-guess logic (`cpmg_batch_fit.py`) computed the amplitude guess from `max()` over the *entire* echo array and located the half-max crossing via `np.searchsorted` on `-y`, which silently assumes `y` is sorted — invalid once real signal has decayed away and the rest of the array is noise. For EDA 40°C, a single late-time (132.9 min), fully-vitrified scan got a spurious, falsely-confident T2 ≈ 0.112 s fit that slipped past the drop criteria (β=1.50, under the β>2 cutoff) and became the `T2_0` reference (= max reliable T2) for the whole series, including producing a nonphysical α ≈ −2 point in the Corezzi fit. Fixed by (1) restricting the amplitude guess to the first 15% of points, and (2) finding the *first* index where `y` actually drops below half-max rather than using `searchsorted` on unsorted data, floored at half an echo spacing. EDA 40°C now reports T2_0 ≈ 0.037 s, consistent with the other 40°C samples. Re-running the full batch after this fix changed DAP 40°C's `B`/`a0` slightly (0.116→0.120, 1.017→1.017) for the same reason; all other datasets were affected only at the level of floating-point convergence noise (~1e-5 relative).

### `plot_mcmc.py` — Post-process MCMC chains from saved `.npz` files

Generates posterior overlay, α(t) CI band, dα/dt vs α, chain trace, and corner plots, plus a summary grid image. Appends a row to `posterior_summary.csv` (written before plots so results survive a crash). Intended to run locally after transferring results from the cluster via rsync.

```bash
python plot_mcmc.py                                        # all files in mcmc_samples/
python plot_mcmc.py path/to/file_fitdata.npz               # single file
python plot_mcmc.py --input-dir mcmc_samples_nmr --outdir fit_plots_nmr
python plot_mcmc.py --burnin 5000 --stride 5               # override mcmc_config
```

File: fit_results/fit_DSC_DAB_100C.csv
Method,Sample,Temp_C,log_k1_median,log_k1_lower,log_k1_upper,log_k2_median,log_k2_lower,log_k2_upper,m_median,m_lower,m_upper,n_median,n_lower,n_upper,log_sigma_median,log_sigma_lower,log_sigma_upper
DSC,DAB,100,0.0007062989789690948,3.1622183467954496e-05,0.0007916606777304732,0.012449032806841478,0.0124086349214869,0.012533544759760547,0.4052726457366786,0.344916371266408,0.41400884064978677,1.4690915389827466,1.4490555320469969,1.4724336297108378,0.0011367131940286637,0.0011014712664790618,0.0012108295180651787

File: fit_results/fit_DSC_DAB_60C.csv
Method,Sample,Temp_C,log_k1_median,log_k1_lower,log_k1_upper,log_k2_median,log_k2_lower,log_k2_upper,m_median,m_lower,m_upper,n_median,n_lower,n_upper,r_median,r_lower,r_upper,log_sigma_median,log_sigma_lower,log_sigma_upper
DSC,DAB,60,0.000420256691067816,0.0002136431734079531,0.0008664268449405231,0.002597940677561164,0.00018998009510792286,0.002837332291364768,1.0991042738545458,0.5678981408346032,1.4376169870007613,1.5380791807167382,1.247244563160557,1.5424613138526613,0.8997567140252392,0.8991564724822823,0.9219868526281164,0.002947139560182643,0.0028416684662747127,0.029205015829876915

File: fit_results/fit_DSC_DAB_80C.csv
Method,Sample,Temp_C,log_k1_median,log_k1_lower,log_k1_upper,log_k2_median,log_k2_lower,log_k2_upper,m_median,m_lower,m_upper,n_median,n_lower,n_upper,r_median,r_lower,r_upper,log_sigma_median,log_sigma_lower,log_sigma_upper
DSC,DAB,80,0.0013952141564738919,4.867786285532292e-07,0.0020232677090988695,0.00583662027737972,0.0023375830557513513,0.005918400279614119,0.9297835952453936,0.3857113894147751,0.9529444945509798,1.4770858257105506,0.7247865107444789,1.4834622077392052,0.9294205622026551,0.9192101363540487,0.9327928664337013,0.0026550967477303056,0.00250929029644569,0.019300631693752634

File: fit_results/fit_DSC_DAP_33C.csv
Method,Sample,Temp_C,log_k1_median,log_k1_lower,log_k1_upper,log_k2_median,log_k2_lower,log_k2_upper,m_median,m_lower,m_upper,n_median,n_lower,n_upper,log_sigma_median,log_sigma_lower,log_sigma_upper
DSC,DAP,33,7.646628877123462e-05,7.471937072947647e-05,7.816299295658143e-05,0.0010175968900417924,0.0009698516225039209,0.0010667946287937018,0.8249858258339462,0.8067192164199186,0.842887596586439,1.7317136164310496,1.7213518858610206,1.7418775092886463,0.0008964149144236142,0.0008830952290197754,0.0009100798587858998

File: fit_results/fit_DSC_EDA_25C.csv
Method,Sample,Temp_C,log_k1_median,log_k1_lower,log_k1_upper,log_k2_median,log_k2_lower,log_k2_upper,m_median,m_lower,m_upper,n_median,n_lower,n_upper,log_sigma_median,log_sigma_lower,log_sigma_upper
DSC,EDA,25,2.06539944582784e-05,2.1297916815882696e-10,3.486791346618281e-05,9.301774229403582e-05,7.84023906409769e-05,0.00022328402111184697,0.6441888532664585,0.2725659396056987,1.4911610399213713,1.0771811221113352,0.9046894211062658,1.3882017690059942,0.005978787861408804,0.004227433676600208,0.007311445277465719

File: fit_results/fit_DSC_EDA_50C.csv
Method,Sample,Temp_C,log_k1_median,log_k1_lower,log_k1_upper,log_k2_median,log_k2_lower,log_k2_upper,m_median,m_lower,m_upper,n_median,n_lower,n_upper,r_median,r_lower,r_upper,log_sigma_median,log_sigma_lower,log_sigma_upper
DSC,EDA,50,8.551100542162722e-05,4.6680539269717965e-05,0.00013410430598530002,0.0008984579029515172,9.417836885380482e-06,0.0010653847447844923,0.7374521188085577,0.09352069656831451,0.8410209297364122,1.5423890629236057,0.6118674155478318,1.5453331301825093,0.6822342400719996,0.6446271558082449,0.6880422936575534,0.0012006736820775704,0.0011822681755268283,0.13801153682258457
