Repository: tkmeldrum/epoxy_HPC

# epoxy_HPC

## Model notes

The `kapp` model (`BatchBayesian_simple.py`) — which uses `kapp * a^m * (1-a)^(n/2) * (r-a)^(n/2)` — was tested but abandoned. Dropping the k1 term means the reaction rate goes to zero as α→0, which produces poor fits and very wide posterior CIs for datasets that plateau early (e.g. NMR at low temperature). The full Kamal-Malkin form `(k1 + k2*a^m) * (1-a)^(n/2) * (r-a)^(n/2)` is used instead.

### Folder/zip structure

Data lives in:
```
<ZIP_ROOT>/<temp>.zip  (25C.zip, 33C.zip, 40C.zip)
  WMXX/Debugger/CPMG/<scan_index>/data.2d
  WMXX/Debugger/CPMG/<scan_index>/acqu.par
```

Sample–WM number mapping:

| Temp | EDA | DAP | DAB |
|------|-----|-----|-----|
| 25C  | WM39 | WM38 | WM40 |
| 33C  | WM66 | WM63 | WM65 |
| 40C  | WM58 | WM54 | WM53 |

DAP2 (2026 repeat of DAP) lives in a separate zip with a different internal structure:

```
DAP2.zip
  Epoxy2026/13DAP/CPMG_25C/<n>/data.2d
  Epoxy2026/13DAP/CPMG_33C/<n>/data.2d
  Epoxy2026/13DAP/CPMG_40C_2/<n>/data.2d
```

**60°C (new temperature, Jul 2026):** no `60C.zip` bundling all samples yet — each sample gets its own zip, registered in `EXPERIMENTS_60C` (`cpmg_batch_fit.py`, mirrored in `pub_figs/cpmg_fit.py`):

```python
EXPERIMENTS_60C = {
    "EDA": {"zip": ZIP_ROOT / "DGEBA_EDA_60.zip", "prefix": "debugger"},
    # "DAP": {"zip": ZIP_ROOT / "DGEBA_DAP_60.zip", "prefix": "debugger"},
    # "DAB": {"zip": ZIP_ROOT / "DGEBA_DAB_60.zip", "prefix": "debugger"},
}
```

```
DGEBA_EDA_60.zip
  debugger/<n>/data.2d
  debugger/<n>/acqu.par
```

Raw data for this dataset originates on the instrument PC's `Z:` share (not OneDrive — a prior OneDrive copy was found to overwrite file mtimes with the upload time, destroying the per-scan acquisition timestamps the whole α(t) analysis depends on; verify with `stat`/`find` on `data.2d` before zipping if re-copying this kind of dataset in the future). Adding DAP/DAB at 60°C later is just a new `EXPERIMENTS_60C` entry + zip, no further code changes.

Timestamps come from `data.2d` ZipInfo mtime (2-second resolution; sufficient for minute-spaced acquisitions).

### Observed trends (Mar 2026 dataset)

**B decreases with temperature** across almost all samples — higher cure temperature produces a more gradual R2 increase per unit conversion, consistent with the system being farther from its glass transition throughout cure.

**a₀ decreases with temperature** consistently — the R2 singularity (vitrification/gelation) occurs at lower conversion at higher temperature, because Tg approaches T_cure sooner.

**By hardener**, EDA has the highest B at 25 and 33°C (most abrupt mobility loss per unit conversion). DAP2 consistently has the lowest B and a₀ at every temperature, notably different from DAP despite being nominally the same hardener — likely reflects a batch or sample-preparation difference and should be investigated.

**T2_0** increases with temperature as expected (more liquid-like uncured state). ~~EDA 40°C is anomalous (T2_0 ≈ 0.112 s, ~3× other samples at 40°C)~~ — **update (Jul 2026):** this was a fit bug, not a real effect. `_fit_echo_array`'s initial-guess logic (`cpmg_batch_fit.py`) computed the amplitude guess from `max()` over the *entire* echo array and located the half-max crossing via `np.searchsorted` on `-y`, which silently assumes `y` is sorted — invalid once real signal has decayed away and the rest of the array is noise. For EDA 40°C, a single late-time (132.9 min), fully-vitrified scan got a spurious, falsely-confident T2 ≈ 0.112 s fit that slipped past the drop criteria (β=1.50, under the β>2 cutoff) and became the `T2_0` reference (= max reliable T2) for the whole series, including producing a nonphysical α ≈ −2 point in the Corezzi fit. Fixed by (1) restricting the amplitude guess to the first 15% of points, and (2) finding the *first* index where `y` actually drops below half-max rather than using `searchsorted` on unsorted data, floored at half an echo spacing. EDA 40°C now reports T2_0 ≈ 0.037 s, consistent with the other 40°C samples. Re-running the full batch after this fix changed DAP 40°C's `B`/`a0` slightly (0.116→0.120, 1.017→1.017) for the same reason; all other datasets were affected only at the level of floating-point convergence noise (~1e-5 relative).

### `plot_mcmc.py` — Post-process MCMC chains from saved `.npz` files

Generates posterior overlay, α(t) CI band, dα/dt vs α, chain trace, and corner plots, plus a summary grid image. Appends a row to `posterior_summary.csv` (written before plots so results survive a crash). Intended to run locally after transferring results from the cluster via rsync.

```bash
python plot_mcmc.py                                        # all files in mcmc_samples/
python plot_mcmc.py path/to/file_fitdata.npz               # single file
python plot_mcmc.py --input-dir mcmc_samples_nmr --outdir fit_plots_nmr
python plot_mcmc.py --burnin 5000 --stride 5               # override mcmc_config
```

File: postreview/DAB_60C/posterior_summary_DAB_60C.csv
Label,log_k1_median,log_k1_CI_lower,log_k1_CI_upper,log_k2_median,log_k2_CI_lower,log_k2_CI_upper,m_median,m_CI_lower,m_CI_upper,n_median,n_CI_lower,n_CI_upper,log_sigma_median,log_sigma_CI_lower,log_sigma_CI_upper
NMR_DAB_60C,-6.838471317262979,-9.91509230058616,-3.906167705645979,-2.6524524615521354,-2.6826736764237697,-2.6187939393330626,0.4058664550176052,0.38057045577098625,0.4990192531400891,0.4712219502495669,0.4249420862371949,0.535324740790131,-2.2529236334994502,-2.3713384986045822,-2.1068842246481436
