Repository: tkmeldrum/epoxy_HPC

# epoxy_HPC

## Model notes

The `kapp` model (`BatchBayesian_simple.py`) — which uses `kapp * a^m * (1-a)^(n/2) * (r-a)^(n/2)` — was tested but abandoned. Dropping the k1 term means the reaction rate goes to zero as α→0, which produces poor fits and very wide posterior CIs for datasets that plateau early (e.g. NMR at low temperature). The full Kamal-Malkin form `(k1 + k2*a^m) * (1-a)^(n/2) * (r-a)^(n/2)` is used instead.

### Folder/zip structure

Data lives in:
```
<ZIP_ROOT>/<temp>.zip  (25C.zip, 33C.zip, 40C.zip)
  WMXX/Debugger/CPMG/<scan_index>/data.2d
  WMXX/Debugger/CPMG/<scan_index>/acqu.par
```

Sample–WM number mapping:

| Temp | EDA | DAP | DAB |
|------|-----|-----|-----|
| 25C  | WM39 | WM38 | WM40 |
| 33C  | WM66 | WM63 | WM65 |
| 40C  | WM58 | WM54 | WM53 |

DAP2 (2026 repeat of DAP) lives in a separate zip with a different internal structure:

```
DAP2.zip
  Epoxy2026/13DAP/CPMG_25C/<n>/data.2d
  Epoxy2026/13DAP/CPMG_33C/<n>/data.2d
  Epoxy2026/13DAP/CPMG_40C_2/<n>/data.2d
```

**60°C (new temperature, Jul 2026):** no `60C.zip` bundling all samples yet — each sample gets its own zip, registered in `EXPERIMENTS_60C` (`cpmg_batch_fit.py`, mirrored in `pub_figs/cpmg_fit.py`):

```python
EXPERIMENTS_60C = {
    "EDA": {"zip": ZIP_ROOT / "DGEBA_EDA_60.zip", "prefix": "debugger"},
    # "DAP": {"zip": ZIP_ROOT / "DGEBA_DAP_60.zip", "prefix": "debugger"},
    # "DAB": {"zip": ZIP_ROOT / "DGEBA_DAB_60.zip", "prefix": "debugger"},
}
```

```
DGEBA_EDA_60.zip
  debugger/<n>/data.2d
  debugger/<n>/acqu.par
```

Raw data for this dataset originates on the instrument PC's `Z:` share (not OneDrive — a prior OneDrive copy was found to overwrite file mtimes with the upload time, destroying the per-scan acquisition timestamps the whole α(t) analysis depends on; verify with `stat`/`find` on `data.2d` before zipping if re-copying this kind of dataset in the future). Adding DAP/DAB at 60°C later is just a new `EXPERIMENTS_60C` entry + zip, no further code changes.

Timestamps come from `data.2d` ZipInfo mtime (2-second resolution; sufficient for minute-spaced acquisitions).

### Observed trends (Mar 2026 dataset)

**B decreases with temperature** across almost all samples — higher cure temperature produces a more gradual R2 increase per unit conversion, consistent with the system being farther from its glass transition throughout cure.

**a₀ decreases with temperature** consistently — the R2 singularity (vitrification/gelation) occurs at lower conversion at higher temperature, because Tg approaches T_cure sooner.

**By hardener**, EDA has the highest B at 25 and 33°C (most abrupt mobility loss per unit conversion). DAP2 consistently has the lowest B and a₀ at every temperature, notably different from DAP despite being nominally the same hardener — likely reflects a batch or sample-preparation difference and should be investigated.

**T2_0** increases with temperature as expected (more liquid-like uncured state). ~~EDA 40°C is anomalous (T2_0 ≈ 0.112 s, ~3× other samples at 40°C)~~ — **update (Jul 2026):** this was a fit bug, not a real effect. `_fit_echo_array`'s initial-guess logic (`cpmg_batch_fit.py`) computed the amplitude guess from `max()` over the *entire* echo array and located the half-max crossing via `np.searchsorted` on `-y`, which silently assumes `y` is sorted — invalid once real signal has decayed away and the rest of the array is noise. For EDA 40°C, a single late-time (132.9 min), fully-vitrified scan got a spurious, falsely-confident T2 ≈ 0.112 s fit that slipped past the drop criteria (β=1.50, under the β>2 cutoff) and became the `T2_0` reference (= max reliable T2) for the whole series, including producing a nonphysical α ≈ −2 point in the Corezzi fit. Fixed by (1) restricting the amplitude guess to the first 15% of points, and (2) finding the *first* index where `y` actually drops below half-max rather than using `searchsorted` on unsorted data, floored at half an echo spacing. EDA 40°C now reports T2_0 ≈ 0.037 s, consistent with the other 40°C samples. Re-running the full batch after this fix changed DAP 40°C's `B`/`a0` slightly (0.116→0.120, 1.017→1.017) for the same reason; all other datasets were affected only at the level of floating-point convergence noise (~1e-5 relative).

### `plot_mcmc.py` — Post-process MCMC chains from saved `.npz` files

Generates posterior overlay, α(t) CI band, dα/dt vs α, chain trace, and corner plots, plus a summary grid image. Appends a row to `posterior_summary.csv` (written before plots so results survive a crash). Intended to run locally after transferring results from the cluster via rsync.

```bash
python plot_mcmc.py                                        # all files in mcmc_samples/
python plot_mcmc.py path/to/file_fitdata.npz               # single file
python plot_mcmc.py --input-dir mcmc_samples_nmr --outdir fit_plots_nmr
python plot_mcmc.py --burnin 5000 --stride 5               # override mcmc_config
```

File: postreview/pub_figs_60C/data_20260722/all_samples.csv (part 1 of 4)
sample,temp,scan,timestamp,n_avg,A,A_err,T2,T2_err,beta,beta_err,dropped,elapsed_min,alpha
EDA,25C,1,2020-02-27 19:45:58,1,18.531393760413124,0.13468771697910192,0.012806765493269392,0.00019111260356752488,0.5943191088816064,0.004429085943677176,False,0.0,
EDA,25C,2,2020-02-27 19:53:50,1,18.24494786023958,0.13108322036025344,0.013264253566279282,0.00019118232658306303,0.6151593769249278,0.00466844674173049,False,7.866666666666666,0.0
EDA,25C,3,2020-02-27 20:01:42,1,18.018382541685618,0.13070884232062113,0.012859720053222277,0.00018323475179820578,0.6345922021042448,0.004992992973281106,False,15.733333333333333,0.030498023204669433
EDA,25C,4,2020-02-27 20:09:34,1,17.798680028532782,0.1317830646872258,0.01203015085402845,0.00017299002847956683,0.6451272717226271,0.00525269690466988,False,23.6,0.09303974068983412
EDA,25C,5,2020-02-27 20:17:26,1,17.959531067398704,0.13645035603144265,0.010829650539963308,0.00015960179917852803,0.6460940672757788,0.005402086735235867,False,31.466666666666665,0.18354617650745786
EDA,25C,6,2020-02-27 20:25:18,1,17.54160431922939,0.1370507810331061,0.010374470217073018,0.00015297650088224568,0.6725306926427032,0.005983399217870924,False,39.333333333333336,0.21786249296023297
EDA,25C,7,2020-02-27 20:33:10,1,17.428061927732685,0.14340896110532386,0.009377598239404122,0.00014505859693759803,0.6762182940421582,0.006362403952885988,False,47.2,0.29301726685592866
EDA,25C,8,2020-02-27 20:41:02,1,17.53500772637527,0.1532184584981612,0.008179325039438788,0.00013378302261468403,0.6800881668582265,0.006822145234240984,False,55.06666666666667,0.3833557992111616
EDA,25C,9,2020-02-27 20:49:00,1,17.416726885872706,0.11485200733229066,0.007216213545874044,8.832078342295802e-05,0.6882436162283637,0.005259078959959389,False,63.03333333333333,0.4559653500428187
EDA,25C,10,2020-02-27 20:57:00,1,17.336505264663266,0.12236584926988082,0.006259213035093108,8.160353378512554e-05,0.6926190062683115,0.005688891981949216,False,71.03333333333333,0.5281141902319
EDA,25C,11,2020-02-27 21:04:58,1,17.1491957900252,0.13114661331786004,0.005376206420089904,7.550787414000968e-05,0.6978379784785129,0.006241173588230402,False,79.0,0.5946845864167261
EDA,25C,12,2020-02-27 21:12:56,1,17.19625702308002,0.1504935387746182,0.004405031753315257,7.09235572377213e-05,0.6951343022297647,0.007075398346893443,False,86.96666666666667,0.6679020246933578
EDA,25C,13,2020-02-27 21:20:54,1,17.326422352117717,0.16592710074700986,0.0035480702403789593,6.292577948699224e-05,0.6872229605522683,0.007557448176667001,False,94.93333333333334,0.7325088650748541
EDA,25C,14,2020-02-27 21:28:52,1,17.028651769167688,0.18478405149399252,0.002874090001747838,5.771405607080522e-05,0.6865242981363805,0.00851738856696415,False,102.9,0.7833206378793586
EDA,25C,15,2020-02-27 21:44:48,2,17.018092882927597,0.17160203924838366,0.0019305178023929761,3.6311712579232394e-05,0.6749046820438689,0.0075997610127330195,False,118.83333333333333,0.8544571096483871
EDA,25C,17,2020-02-27 22:08:56,4,17.0194798690895,0.14537464049651516,0.000764563210072002,1.2543561588476899e-05,0.6315454597346383,0.005475953261599084,False,142.96666666666667,0.9423591228672156
EDA,25C,21,2020-02-27 22:41:08,4,15.6869983591648,0.3419458345437629,0.0002199577605950388,8.626657141289438e-06,0.641690248533386,0.012670985973783112,False,175.16666666666666,0.9834172530330526
EDA,25C,25,2020-02-27 23:12:24,4,11.851427247164114,0.6369201696491873,9.910077291537077e-05,7.9895017439735e-06,0.7407774968960863,0.03338807112361894,False,206.43333333333334,0.9925287335302978
EDA,25C,29,2020-02-27 23:43:24,4,5.757316978874293,0.3791229112947411,0.00010832427348581477,7.760738403496158e-06,1.1511535899578922,0.08875121004724831,False,237.43333333333334,0.9918333683124696
EDA,25C,33,2020-02-28 00:14:24,4,3.3243114662271593,0.1881883456260479,0.00013930786818289545,7.046372055734656e-06,1.619681927611146,0.1600703464081987,False,268.43333333333334,0.9894974965996544
EDA,25C,37,2020-02-28 00:45:26,4,2.8151055739531614,0.19626928601746707,0.00015376280411283504,1.0698088734295219e-05,1.4016226561955998,0.15479285342870233,False,299.46666666666664,0.9884077303449826
EDA,25C,41,2020-02-28 01:16:28,4,2.7896981468445845,0.21352381617813476,0.00015439611021940373,1.2278904353939723e-05,1.3219142677646087,0.15235608418520252,False,330.5,0.9883599850192918
EDA,25C,45,2020-02-28 01:47:32,4,2.5084995323731447,0.18272633738105207,0.00016502205321346333,1.2307452898806724e-05,1.3686859664576432,0.15798545410250323,False,361.56666666666666,0.9875588888293733
EDA,25C,49,2020-02-28 02:18:36,4,2.7136055517667517,0.22018711890861825,0.0001475315133266324,1.2343408982117589e-05,1.3245977006396725,0.15974969789159826,False,392.6333333333333,0.988877511079727
EDA,25C,53,2020-02-28 02:49:42,4,2.095426952293273,0.1333029957306734,0.000166080048432167,9.57107399398355e-06,1.6608688491840151,0.19937235846466553,False,423.73333333333335,0.9874791259378228
EDA,25C,57,2020-02-28 03:20:48,4,2.362338805575021,0.17742144184457984,0.00016424373049781906,1.2636413654529328e-05,1.3663275164757012,0.16213618216959755,False,454.8333333333333,0.9876175670438506
EDA,25C,61,2020-02-28 03:51:54,4,2.349845590316116,0.1939069144882589,0.00015169531564867569,1.2548022754920758e-05,1.3883481535804512,0.1791597932934965,False,485.93333333333334,0.9885635995353467
EDA,25C,65,2020-02-28 04:23:02,4,2.179950658210395,0.14473751737373194,0.00016823661834505704,1.015921006112012e-05,1.6553806881763349,0.20750386916443495,False,517.0666666666667,0.9873165408438246
EDA,25C,69,2020-02-28 04:54:12,4,2.35356887806986,0.1511217271664137,0.00015353724530040177,8.65245002787786e-06,1.7140076219786102,0.20887109090688744,False,548.2333333333333,0.9884247353585935
EDA,25C,73,2020-02-28 05:25:22,4,2.3539605339505685,0.1758080293610819,0.00015591854643767075,1.1338095481519923e-05,1.4587955537300217,0.179652565651305,False,579.4,0.9882452076433422
EDA,25C,77,2020-02-28 05:56:32,4,2.1895948962286624,0.1713982624223914,0.0001560164740811939,1.1579651941235862e-05,1.5195912379827823,0.2035091715848932,False,610.5666666666667,0.9882378248197982
EDA,25C,81,2020-02-28 06:27:44,4,2.4636597354436276,0.20204342587673393,0.00015020833718742475,1.3047706359211872e-05,1.2788088036088483,0.15203818427009813,False,641.7666666666667,0.9886757037298135
EDA,25C,85,2020-02-28 06:58:56,4,2.278135689390012,0.16523714575010182,0.00015655999299404717,1.0874477722152397e-05,1.4976303848476822,0.18362326334325454,False,672.9666666666667,0.9881968486042775
EDA,25C,89,2020-02-28 07:38:00,6,2.355226763894845,0.19374105772838596,0.0001546134028506793,1.4038539024643366e-05,1.2121391585590606,0.13925791014010042,False,712.0333333333333,0.9883436031980163
DAP,25C,1,2020-02-26 12:43:10,1,18.672857641148937,0.1122339181349492,0.018384594322298532,0.00022625339681509556,0.5976942439466667,0.003720842433539452,False,0.0,0.0
DAP,25C,2,2020-02-26 12:51:02,1,18.360635950088717,0.10797891607339762,0.017580079392785514,0.00020625743080257105,0.6208113637458672,0.0038967700417232515,False,7.866666666666666,0.04376027642542146
DAP,25C,3,2020-02-26 12:58:54,1,17.956580084189756,0.10884837016082295,0.01607931533949528,0.00018911825689413544,0.646522583963289,0.004324437237241856,False,15.733333333333333,0.1253918874895813
DAP,25C,4,2020-02-26 13:06:46,1,17.943841644009378,0.11636540130818115,0.01365098645124833,0.00016988572498086312,0.6567978517023131,0.004759368696974625,False,23.6,0.2574768737381844
DAP,25C,5,2020-02-26 13:14:38,1,17.821376748347802,0.12367652223870076,0.011275193838742186,0.0001478134893012453,0.6718023831752028,0.005306360141248106,False,31.466666666666665,0.3867042350199378
DAP,25C,6,2020-02-26 13:22:30,1,17.68093452616079,0.13657815864797326,0.009301908772734289,0.0001341401833574276,0.683105658401947,0.006085727796721871,False,39.333333333333336,0.4940378553008332
DAP,25C,7,2020-02-26 13:30:22,1,17.74612190960525,0.15741057491695207,0.007204014130858565,0.00011988841007175703,0.6774405032471905,0.006869199387589271,False,47.2,0.608149410067707
DAP,25C,8,2020-02-26 13:38:14,1,17.610637399016603,0.17563076539830613,0.005549482014315786,0.0001030032243810531,0.6845432832121364,0.007856379095507854,False,55.06666666666667,0.6981449839453426
DAP,25C,9,2020-02-26 13:46:12,1,17.57386945620806,0.15310281139411241,0.004002137570520459,6.586573314786615e-05,0.6682197861020784,0.0065373917352232035,False,63.03333333333333,0.7823102593204193
DAP,25C,10,2020-02-26 14:02:08,3,17.73721033640119,0.15140232341192314,0.0017810090139604466,3.0081619809238234e-05,0.6179613002394491,0.0054472435409822955,False,78.96666666666667,0.9031249217286087
DAP,25C,13,2020-02-26 14:34:00,4,18.12317803244876,0.4529259508298577,0.00031997076931434523,1.6599835472377446e-05,0.5391753701361037,0.011188285906140278,False,110.83333333333333,0.9825957122738218
DAP,25C,17,2020-02-26 14:58:04,3,15.566280934324768,1.0044256816903006,8.543630916330543e-05,9.481889208471073e-06,0.6078078985112504,0.02824831205231753,False,134.9,0.995352831416047
DAP,25C,20,2020-02-26 15:30:14,5,5.728526960270299,0.4138763778574395,0.00011107051648411156,8.856216142591509e-06,1.1353471336326926,0.09605160989604768,False,167.06666666666666,0.9939585005501376
DAP,25C,25,2020-02-26 16:01:48,3,3.5903391246567393,0.36373148068884625,0.00012219038794839923,1.3403343415461265e-05,1.1893363528997427,0.15234057299812984,False,198.63333333333333,0.9933536532921917
DAP,25C,28,2020-02-26 16:25:02,3,2.7327813044905094,0.2509912647233276,0.00014384664103172655,1.4215508892707283e-05,1.2399642145441931,0.15843299731114377,False,221.86666666666667,0.992175696754034
DAP,25C,31,2020-02-26 16:48:18,3,2.523312907213333,0.18631699928374904,0.00016039521371359082,1.1688445250550265e-05,1.4379478038913607,0.17433735194247207,False,245.13333333333333,0.9912755641543285
DAP,25C,34,2020-02-26 17:11:32,3,2.6834765789747252,0.22874734862072219,0.00014428270105172375,1.1682945027255178e-05,1.4876614178762717,0.20747315143248718,False,268.3666666666667,0.9921519779810031
DAP,25C,37,2020-02-26 17:34:48,3,2.137923951583454,0.15627284372849942,0.00015635469634163563,9.895184071968589e-06,1.7639766976578795,0.25247008123511505,False,291.6333333333333,0.9914953415016619
DAP,25C,40,2020-02-26 17:58:04,3,2.5379973342330917,0.21007464501123913,0.00014637191427781533,1.1827355831990325e-05,1.4327746792588167,0.1885031838208097,False,314.9,0.9920383386376777
DAP,25C,43,2020-02-26 18:21:22,3,2.355186437430607,0.1835216051021034,0.0001510269966057088,1.1061273334256324e-05,1.5284339276084518,0.20273996204494357,False,338.2,0.9917851330326866
DAP,25C,46,2020-02-26 18:44:38,3,2.3192664873016606,0.18358312708579494,0.0001566991504714679,1.1658806665390807e-05,1.5419258120538288,0.2118588367815034,False,361.46666666666664,0.9914766054815032
DAP,25C,49,2020-02-26 19:07:56,3,2.339002784543643,0.16355766851522274,0.0001513185257430397,9.293924150670768e-06,1.7045002426526166,0.2240733719694566,False,384.76666666666665,0.9917692757811084
DAP,25C,52,2020-02-26 19:31:16,3,2.3358316999419855,0.1645378770179329,0.00014841765459747637,9.149251936706157e-06,1.7052539177224244,0.22454516051290785,False,408.1,0.991927063932139
DAP,25C,55,2020-02-26 19:54:34,3,2.325447382852382,0.1990393982731712,0.00015243768012879663,1.2764706394512105e-05,1.4410781556527201,0.19973676544450045,False,431.4,0.9917084012050292
DAP,25C,58,2020-02-26 20:25:40,5,2.3565838731447464,0.13688124492608372,0.00015407702898425325,7.875486042076783e-06,1.708099205885869,0.1879078374995012,False,462.5,0.9916192314998556
DAB,25C,1,2020-02-29 22:34:16,1,18.374988026122608,0.09802392173951212,0.02278195926836095,0.00024154617977777994,0.6249458316955302,0.003597136502224618,False,0.0,0.0
DAB,25C,2,2020-02-29 22:42:08,1,18.14952050605037,0.094553357013139,0.022662379991725448,0.00023091658747337763,0.6396931747448037,0.0036614635723641563,False,7.866666666666666,0.005248858328070538
DAB,25C,3,2020-02-29 22:50:00,1,18.108377989497306,0.09923618791883951,0.020906979880357543,0.00022203626406253315,0.6481495709228515,0.003937852622133117,False,15.733333333333333,0.08230105961989553
DAB,25C,4,2020-02-29 22:57:54,1,18.011188206826766,0.10034869407982783,0.01934587575205423,0.00020590337639549519,0.6617637111751169,0.00415489051831467,False,23.633333333333333,0.15082475900475656
DAB,25C,5,2020-02-29 23:05:46,1,17.729711186331123,0.10222298043775173,0.01785509597093239,0.00019377874848572498,0.6760869709862429,0.004470313387149428,False,31.5,0.2162616147010178
DAB,25C,6,2020-02-29 23:13:38,1,18.0085766850508,0.10990590439629133,0.015459063310438568,0.00017801379261264056,0.673523259083632,0.004695459537467444,False,39.36666666666667,0.32143398518371713
DAB,25C,7,2020-02-29 23:21:30,1,17.59677451100759,0.11259183909263715,0.014308216631540468,0.00016808076833641343,0.7008715329356562,0.005297562496053959,False,47.233333333333334,0.37194968777723236
DAB,25C,8,2020-02-29 23:29:22,1,17.778448018207698,0.12417215526074771,0.01217233302491449,0.00015779789850469048,0.6894991343145682,0.005606322688481658,False,55.1,0.4657029765732599
DAB,25C,9,2020-02-29 23:37:20,1,17.663153132268633,0.09466942519510696,0.010526524570349515,0.00010388640128453758,0.6973249927086058,0.004392004765257004,False,63.06666666666667,0.5379447199272055
DAB,25C,10,2020-02-29 23:45:18,1,17.587913731990042,0.10114181228787969,0.008927367877826952,9.410478555224144e-05,0.7015131583617126,0.004758682190399528,False,71.03333333333333,0.6081387130638465
DAB,25C,11,2020-02-29 23:53:16,1,17.637588357225063,0.1147466372092483,0.0072924955128536575,8.725703329730681e-05,0.6975075995049669,0.005319029389766709,False,79.0,0.6799004235346298
DAB,25C,12,2020-03-01 00:01:14,1,17.746258796439,0.13026101866356446,0.005797054171197247,7.885582937489397e-05,0.6890067738215301,0.0058549554675919446,False,86.96666666666667,0.7455418955450395
DAB,25C,13,2020-03-01 00:17:10,2,17.66966370076929,0.11496375167252644,0.003966191782702756,4.8562966746860035e-05,0.6719092498833907,0.004931882182226564,False,102.9,0.8259064667800144
DAB,25C,15,2020-03-01 00:33:06,2,18.008401762649914,0.17186605238470928,0.0020572374064346806,3.813493620043855e-05,0.636631921707905,0.006462822877787324,False,118.83333333333333,0.9096988374791924
DAB,25C,17,2020-03-01 00:49:12,2,17.55933493999492,0.15173476268365627,0.001034868989777248,1.7250930440202765e-05,0.6337483034108927,0.005665518802594919,False,134.93333333333334,0.9545750662799907
DAB,25C,19,2020-03-01 01:05:24,2,17.330886376468225,0.25430364822946033,0.00046049291065582533,1.2898042143269691e-05,0.6227080791883977,0.00882972212450743,False,151.13333333333333,0.9797869487329236
DAB,25C,21,2020-03-01 01:21:30,2,16.630933978268757,0.46034850958506623,0.00021069899433419793,1.0448027306434202e-05,0.6429431339783829,0.016035879809103534,False,167.23333333333332,0.990751498066858
DAB,25C,23,2020-03-01 01:37:36,2,14.470702563686,0.8541583858294313,0.00011499876736875896,1.0925193887375877e-05,0.6915465690077554,0.034192827094494706,False,183.33333333333334,0.9949522002908474
DAB,25C,25,2020-03-01 01:53:04,2,10.315840206863513,0.8114741109029201,9.488639860417748e-05,1.0109032757628483e-05,0.8388625816225437,0.058833920670108,False,198.8,0.9958350202681666
DAB,25C,27,2020-03-01 02:08:34,2,5.837459455194065,0.4515616726638135,0.00011296824640775936,9.119499712319789e-06,1.2299410164640712,0.11962349683108985,False,214.3,0.9950413287515334
DAB,25C,29,2020-03-01 02:24:04,2,3.970482692592284,0.3007633145530765,0.00012221004476650882,8.5451294091339e-06,1.4895746804439236,0.17325648817220243,False,229.8,0.9946356657332703
DAB,25C,31,2020-03-01 02:39:34,2,3.4365850125687234,0.27866786143944144,0.00013167464071206852,9.740677762667529e-06,1.5453353376428205,0.20517993875111737,False,245.3,0.9942202231528464
DAB,25C,33,2020-03-01 02:55:04,2,3.162155824426814,0.30162519129933996,0.0001443265471914265,1.4288309827831728e-05,1.306299120073793,0.18159069069434158,False,260.8,0.9936648755494939
DAB,25C,35,2020-03-01 03:10:34,2,2.7573553260007686,0.2678740152570957,0.00014323970384554083,1.4187121492902952e-05,1.3382728415901353,0.19304062191784166,False,276.3,0.9937125818654031
DAB,25C,37,2020-03-01 03:26:04,2,2.376856866670606,0.1897966789413314,0.00016619451238518857,1.23930587439233e-05,1.5801400077841115,0.22776477811846357,False,291.8,0.992704994753634
DAB,25C,39,2020-03-01 03:41:36,2,2.2927280962378487,0.1629943339919722,0.0001571961605774824,9.176119587729198e-06,1.948461093751435,0.2967801749865087,False,307.3333333333333,0.993099971836233
DAB,25C,41,2020-03-01 03:57:08,2,1.9949840713166211,0.19628513573047182,0.00016751240845936706,1.5819068702498157e-05,1.5153773372943071,0.2598245268866869,False,322.8666666666667,0.9926471465212386
DAB,25C,43,2020-03-01 04:12:38,2,2.3617953027224745,0.1901037437664596,0.0001636114614858194,1.2302905355640858e-05,1.573195420633701,0.22667570148500765,False,338.3666666666667,0.9928183761739474
DAB,25C,45,2020-03-01 04:28:10,2,2.7618229850778864,0.3305367838850928,0.00013393828282495375,1.7517415984930603e-05,1.1963717451711393,0.18840788569518482,False,353.9,0.9941208619835009
DAB,25C,47,2020-03-01 04:43:42,2,2.25522617255963,0.18280378901338537,0.0001632127515801555,1.1792332435316733e-05,1.698905772418555,0.26389647356039303,False,369.43333333333334,0.9928358772984542
DAB,25C,49,2020-03-01 04:59:14,2,2.2650154647361087,0.15461685300700997,0.00015431882111165444,8.319020827589607e-06,2.094719840582555,0.3248287998301694,True,384.96666666666664,
DAB,25C,51,2020-03-01 05:14:46,2,2.196231896782993,0.19250593489947582,0.00015448675924876313,1.224413476728425e-05,1.6343427808826845,0.26092912083983444,False,400.5,0.9932188993304316
DAB,25C,53,2020-03-01 05:30:18,2,2.2137879207165625,0.22852484393946504,0.0001521159125784126,1.4967935908741995e-05,1.4983161859653706,0.25920403885340143,False,416.03333333333336,0.9933229661774671
DAB,25C,55,2020-03-01 05:45:52,2,2.2508421174704853,0.18866087550947944,0.00015342839883412552,1.1124336680604944e-05,1.7565236947970522,0.28560189572093914,False,431.6,0.9932653554057046
DAB,25C,57,2020-03-01 06:01:24,2,2.132447469811673,0.1622617376553811,0.00015264205761394053,9.550718198965546e-06,1.9216689348395122,0.30698844857670327,False,447.1333333333333,0.9932998713668176
DAB,25C,59,2020-03-01 06:16:58,2,2.250058546160269,0.16135027736997176,0.00015400462482952448,8.983395219174536e-06,1.9690145156540988,0.303651624385068,False,462.7,0.9932400623223218
DAB,25C,61,2020-03-01 06:32:30,2,1.9946773546333152,0.16550243257689518,0.00015696068868409075,1.109043625461439e-05,1.8187430463810552,0.304014399802398,False,478.23333333333335,0.9931103077292358
EDA,33C,1,2020-09-29 20:50:18,1,19.960606397336456,0.30481848341452206,0.01531250160049251,0.0004517001832767869,0.650679629803777,0.011021072612174655,False,0.0,
EDA,33C,2,2020-09-29 20:51:12,1,19.29465123699733,0.26793944244956286,0.018412692184559477,0.0004799206038508992,0.6789729248710941,0.01085374366017799,False,0.9,
EDA,33C,3,2020-09-29 20:52:06,1,19.73218793928889,0.26745125546750437,0.019061493070804184,0.0004931336156925976,0.6625593997646915,0.010128956292517637,False,1.8,
EDA,33C,4,2020-09-29 20:53:00,1,19.355484164759037,0.2560675441472484,0.020207858515848984,0.0005087215027109297,0.6656287868795066,0.009976026720611639,False,2.7,
EDA,33C,5,2020-09-29 20:53:54,1,19.521474492624048,0.26115713568947857,0.020090596227168953,0.0005182637406515178,0.6528312136478337,0.009734777682701586,False,3.6,
EDA,33C,6,2020-09-29 20:54:48,1,19.74707936642505,0.2622924030742713,0.02027439107073297,0.0005150272957926754,0.6607432403311575,0.009881885615980914,False,4.5,
EDA,33C,7,2020-09-29 20:55:40,1,18.934342479080215,0.2439047559496843,0.022023919744506577,0.0005260133033652912,0.6914928929718038,0.010424989785124733,False,5.366666666666666,0.0
EDA,33C,8,2020-09-29 20:56:34,1,19.273341782219823,0.25180219531166154,0.021295890404065952,0.0005186689924204444,0.6859825753647721,0.010416316008126654,False,6.266666666666667,0.03305630191565778
EDA,33C,9,2020-09-29 20:57:28,1,19.16922058237993,0.24568071628482777,0.021342064461796786,0.0005074300532304922,0.6908881869442438,0.010353049057904217,False,7.166666666666667,0.03095976059755967
EDA,33C,10,2020-09-29 20:58:22,1,18.689620796221995,0.2376181100129398,0.021745877371620696,0.0005039333452408747,0.708910161668868,0.010769326657566075,False,8.066666666666666,0.012624563479679107
EDA,33C,11,2020-09-29 20:59:16,1,19.049344009155597,0.24278649411101919,0.021188304379898604,0.0004964364072988673,0.7001088137080207,0.01054893986463685,False,8.966666666666667,0.03794126451157276
EDA,33C,12,2020-09-29 21:00:10,1,18.726439699315186,0.23957479720108718,0.021484914512518945,0.0005025636273586443,0.7056781493896273,0.010745223092650606,False,9.866666666666667,0.02447362859293367
EDA,33C,13,2020-09-29 21:01:04,1,19.14656306081764,0.24939478218169875,0.020488924033114825,0.0004944881166950245,0.6920696299041593,0.010552182455137032,False,10.766666666666667,0.0696967537658516
EDA,33C,14,2020-09-29 21:01:56,1,18.727416785814388,0.24674522779903715,0.021168384670568405,0.0005054803124931775,0.7147814485434304,0.011329466033114535,False,11.633333333333333,0.038845722462804044
EDA,33C,15,2020-09-29 21:02:50,1,18.47665467758083,0.23568165191747162,0.02169909669389152,0.0004939794473979832,0.7310158871102145,0.011432516510032471,False,12.533333333333333,0.014748648486883287
EDA,33C,16,2020-09-29 21:03:44,1,18.91246335181939,0.24905593476895158,0.020641185246311432,0.0004981658310053461,0.7032144904732643,0.01098717355979491,False,13.433333333333334,0.0627833062522869
EDA,33C,17,2020-09-29 21:04:38,1,18.822079029593255,0.24934936904554333,0.02042596971816706,0.000492753358000772,0.7098077497624403,0.011243989276245826,False,14.333333333333334,0.07255520565262208
EDA,33C,18,2020-09-29 21:05:32,1,18.62890810965927,0.24581211412461343,0.020279682257245246,0.0004768247263309664,0.7326087586034475,0.011870917116357354,False,15.233333333333333,0.07919741387980661
EDA,33C,19,2020-09-29 21:06:26,1,19.109212338480244,0.2577013163877487,0.019039195925839837,0.0004708909219429962,0.7023808421140038,0.011222566156392869,False,16.133333333333333,0.13552191677465675
EDA,33C,20,2020-09-29 21:07:20,1,18.73044845001714,0.24878663730592518,0.019462838262710478,0.00046479914213671,0.723035824055449,0.01166149810082339,False,17.033333333333335,0.11628636098871137
EDA,33C,21,2020-09-29 21:08:12,1,18.348076837191684,0.2444848130344021,0.019835239329950724,0.00046915419991604,0.7366830563074692,0.012109725561351781,False,17.9,0.09937742417998852
EDA,33C,22,2020-09-29 21:09:06,1,18.8682938351095,0.2571595389274814,0.01881020694603561,0.00046524668518041707,0.7132515912299322,0.011667428517458384,False,18.8,0.1459192022016228
EDA,33C,23,2020-09-29 21:10:00,1,18.62382333840179,0.2525887704372625,0.018825400353176067,0.0004535116555149709,0.7359177236708476,0.012300178040729639,False,19.7,0.14522934284340172
EDA,33C,24,2020-09-29 21:10:54,1,18.726291464585948,0.26188600547246277,0.018137887960192025,0.00045499707933274025,0.7254182910295951,0.012349898090495163,False,20.6,0.17644596554089087
EDA,33C,25,2020-09-29 21:11:48,1,18.612256147134225,0.2609536027069151,0.01804522038562243,0.000454972855364571,0.722743594168623,0.012297004036754863,False,21.5,0.18065355327480037
EDA,33C,26,2020-09-29 21:12:42,1,18.349802542986236,0.2526702699558317,0.018148021955825117,0.0004351851903388326,0.7573377545341434,0.013164211749242687,False,22.4,0.17598582966359677
EDA,33C,27,2020-09-29 21:13:36,1,18.529377293390706,0.26222047634826545,0.01748062157386551,0.0004370647585809152,0.7415532533528533,0.013012947115761847,False,23.3,0.20628926291716543
EDA,33C,28,2020-09-29 21:14:28,1,18.714558225081902,0.27056297173248917,0.01670725119362918,0.0004282075141857761,0.7378220996529495,0.013169066947836854,False,24.166666666666668,0.24140428282315785
EDA,33C,29,2020-09-29 21:15:22,1,18.478634511660346,0.2590455682669531,0.016876060357648933,0.00041424313599078684,0.7512752301525191,0.013202352593422222,False,25.066666666666666,0.23373947265412076
EDA,33C,30,2020-09-29 21:16:16,1,18.241173846602685,0.2653472249090872,0.016669162158191145,0.0004293149157878492,0.7392060011811342,0.013296136569355008,False,25.966666666666665,0.24313372226354335
EDA,33C,31,2020-09-29 21:17:10,1,18.641182283180843,0.26880668922894085,0.01601793251687434,0.0004053397930008866,0.7487606572968345,0.01349441351408139,False,26.866666666666667,0.2727029201570855
EDA,33C,32,2020-09-29 21:18:04,1,18.51021158565419,0.27262808028311325,0.015751868747050285,0.00040419496387290247,0.7566738945050007,0.014051834662362157,False,27.766666666666666,0.28478359303051537
EDA,33C,33,2020-09-29 21:18:58,1,18.652578587014315,0.2853227826299069,0.015023566527066134,0.000410223073167109,0.730295713014593,0.013667442745728032,False,28.666666666666668,0.3178522850904658
EDA,33C,34,2020-09-29 21:19:52,1,19.213092769523335,0.292138372292486,0.014423545233190213,0.00039487790399130203,0.7210938810097813,0.013269240737410194,False,29.566666666666666,0.34509635884466594
EDA,33C,35,2020-09-29 21:20:46,1,18.307200692930188,0.2711044808587501,0.015117662170239654,0.0003858069136212232,0.7686939503857494,0.01454208835271579,False,30.466666666666665,0.31357985564715607
EDA,33C,36,2020-09-29 21:21:40,1,18.46761723361253,0.29632329751309383,0.01421063316792901,0.0004087442909732807,0.7257221285396462,0.014168268379480488,False,31.366666666666667,0.3547636691023829
EDA,33C,37,2020-09-29 21:22:32,1,18.1499822419684,0.2720214845955414,0.014751890952125594,0.0003751089591835923,0.7863376965843899,0.015343425652766555,False,32.233333333333334,0.3301877629750646
EDA,33C,38,2020-09-29 21:23:26,1,18.667549672240195,0.2940301688695212,0.013267248076447963,0.0003681068918162068,0.7443258406075596,0.014569137228497306,False,33.13333333333333,0.39759823726395427
EDA,33C,39,2020-09-29 21:24:20,1,18.44890141064816,0.2899182452425552,0.013497009118745443,0.0003654428115181983,0.7687309008161209,0.015426721630251237,False,34.03333333333333,0.3871658962019239
EDA,33C,40,2020-09-29 21:25:14,1,18.184469436512654,0.29465346029519207,0.013248226523184145,0.00037196048698872155,0.7624058554333485,0.015665457116180302,False,34.93333333333333,0.39846191427896716
EDA,33C,41,2020-09-29 21:26:08,1,18.841529112007137,0.31511825756809014,0.011948860439974151,0.0003539199847426369,0.7383204836989666,0.01523362563198071,False,35.833333333333336,0.457459862795107
EDA,33C,42,2020-09-29 21:27:02,1,18.078832378474566,0.29304130349268964,0.012577626831072096,0.0003443003614636673,0.791321632928785,0.016777634559023057,False,36.733333333333334,0.4289106127800283
EDA,33C,43,2020-09-29 21:27:56,1,17.96813138537181,0.3025701478190925,0.012074424422304931,0.0003493190415547675,0.7717173939542951,0.01664144749375647,False,37.63333333333333,0.45175860780564947
EDA,33C,44,2020-09-29 21:28:50,1,18.336337684224926,0.3187903513724901,0.011505484932020716,0.0003499270238364295,0.7515820095227488,0.016361443105465664,False,38.53333333333333,0.47759140672992473
EDA,33C,45,2020-09-29 21:29:42,1,18.74466997866182,0.3343249799622024,0.010823052806988658,0.00034266189244882883,0.7356249568122464,0.01612880503619243,False,39.4,0.508577358955903
EDA,33C,46,2020-09-29 21:30:36,1,18.80805915570754,0.34541626995810426,0.010206826038891642,0.000331838855144958,0.7384231928511328,0.016719496270680926,False,40.3,0.5365572451544404
EDA,33C,47,2020-09-29 21:31:30,1,18.352962678698095,0.332004405306507,0.010546080259934398,0.0003356179566550378,0.7452710095370976,0.016754500488249918,False,41.2,0.5211533468030864
EDA,33C,48,2020-09-29 21:32:24,1,19.036121058989725,0.35977779136093024,0.009217988489312936,0.0003153952152877322,0.7144584800987529,0.016179382680135586,False,42.1,0.5814555902741982
EDA,33C,49,2020-09-29 21:33:18,1,18.126280160233158,0.3528103742055247,0.00975697476869451,0.00033145958036324475,0.7537072975281313,0.018397673385549377,False,43.0,0.5569828222277194
EDA,33C,50,2020-09-29 21:34:12,1,18.704741364119783,0.3711044393647785,0.008985886627625776,0.0003166015314241412,0.7347124224533408,0.017882159579719403,False,43.9,0.5919942166576808
EDA,33C,51,2020-09-29 21:35:06,1,18.17835558956038,0.3596319880404109,0.00923534696035206,0.0003213988455065501,0.7450098651980529,0.018298062479174922,False,44.8,0.5806674258039088
EDA,33C,52,2020-09-29 21:36:00,1,18.65499407137836,0.3955985920495882,0.008290796237207921,0.00031701565123888793,0.7183523128295594,0.0183250592780458,False,45.7,0.6235549196788236
EDA,33C,53,2020-09-29 21:36:52,1,17.9797332000771,0.361252509605767,0.008711834540575697,0.000300695906098714,0.7710045228860383,0.019789267172775953,False,46.56666666666667,0.6044376004980363
EDA,33C,54,2020-09-29 21:37:46,1,17.494017099016354,0.3417484805998461,0.0087725209774546,0.00028013509143514726,0.8288318864923214,0.021974934821724367,False,47.46666666666667,0.6016821220190502
EDA,33C,55,2020-09-29 21:38:40,1,18.5293127345805,0.4189076948475049,0.007447680151552213,0.0003058582805712435,0.7103135475808572,0.019119745415524768,False,48.36666666666667,0.6618367557659718
EDA,33C,56,2020-09-29 21:39:34,1,18.588322901715298,0.4155172592871377,0.007106042581429629,0.0002819715920365736,0.7344365946934129,0.020101997527824968,False,49.266666666666666,0.6773488705069366
EDA,33C,57,2020-09-29 21:40:28,1,18.0514511114135,0.4148308978328216,0.007123986988193359,0.00028702524115656135,0.7478425835761394,0.021367864066239944,False,50.166666666666664,0.6765341015206753
EDA,33C,58,2020-09-29 21:41:22,1,18.617490024247747,0.4377053672139198,0.006443818413657567,0.00026964139506980477,0.7312498133453605,0.020956875396843943,False,51.06666666666667,0.7074172768330738
EDA,33C,59,2020-09-29 21:42:16,1,18.279975048539708,0.44138748127688615,0.006377334813922108,0.0002758065629893688,0.7245221560754669,0.021156912845514315,False,51.96666666666667,0.710435976524442
EDA,33C,60,2020-09-29 21:43:10,1,18.54850399494606,0.4523910975216545,0.006120636841844202,0.0002674718138862839,0.7239876535635442,0.021333761102625002,False,52.86666666666667,0.7220913936825042
EDA,33C,61,2020-09-29 21:45:12,1,18.641441911267144,0.25575823798446906,0.005329540232138918,0.00013308405537643434,0.7070520254525845,0.011471519316290844,False,54.9,0.758011276195816
EDA,33C,62,2020-09-29 21:47:16,1,18.51315623932993,0.27142419950989877,0.00471338526234183,0.0001269798617238489,0.6966984914236761,0.011912207837500802,False,56.96666666666667,0.7859879023797529
EDA,33C,63,2020-09-29 21:49:18,1,18.528871813017282,0.2935117498028984,0.004129268509481171,0.00012116403179365889,0.6878867022998498,0.01255001785378348,False,59.0,0.8125098276154437
EDA,33C,64,2020-09-29 21:51:20,1,18.545467433554084,0.31471756395398776,0.0036069587086836113,0.00011345647261858784,0.6864534512177916,0.013367595975739588,False,61.03333333333333,0.836225397180568
EDA,33C,65,2020-09-29 21:53:24,1,18.773130850973182,0.35461494039627406,0.003094653581101089,0.00011027977827219341,0.667960562991161,0.014108751310757742,False,63.1,0.8594867027758314
EDA,33C,66,2020-09-29 21:59:32,4,18.50913157099388,0.21990579708088864,0.0021648772167424013,4.9358997791973676e-05,0.6485359411735061,0.008338553337520755,False,69.23333333333333,0.9017033642577459
EDA,33C,70,2020-09-29 22:07:44,4,17.80660632917116,0.3223253717449956,0.0012015336575468235,4.205140473686413e-05,0.6341682348850946,0.011959864460768767,False,77.43333333333334,0.9454441502018949
EDA,33C,74,2020-09-29 22:15:56,4,16.110809732221693,0.4330380459251427,0.0006985839377427769,3.452122210193676e-05,0.6708845132097662,0.019164060336599276,False,85.63333333333334,0.968280671840124
EDA,33C,78,2020-09-29 22:24:06,4,15.664765228780599,0.6971675836208968,0.00036833513474724485,2.9696507095575205e-05,0.6624872997971162,0.029332660784494966,False,93.8,0.9832756775805488
EDA,33C,82,2020-09-29 22:32:18,4,13.421583117478448,1.118826035379083,0.0002181485871088603,3.2691148514256485e-05,0.6419477485619882,0.04842807812428516,False,102.0,0.9900949245347993
EDA,33C,86,2020-09-29 22:40:32,4,11.498612614556416,2.030052719353911,0.00012207311988561632,3.8260617084667934e-05,0.6123492352837223,0.08500700011224915,False,110.23333333333333,0.9944572482418319
EDA,33C,90,2020-09-29 22:48:42,4,4.659059233237652,1.7793575467935379,0.00013312860460463157,8.00930759885067e-05,0.7266002001734775,0.2492102211522011,False,118.4,0.9939552719884099
EDA,33C,94,2020-09-29 22:58:58,7,38.95887826274933,558.9107937762732,4.425993804195006e-08,2.5069191174692515e-06,0.18280220359113478,0.7974695314151434,True,128.66666666666666,
EDA,33C,101,2020-09-29 23:18:06,4,5.8184059959457635,0.3097046280122401,0.0001231353736051892,6.497915501606174e-06,1.3472374146392356,0.10107223776347038,False,147.8,0.9944090164224331
EDA,33C,105,2020-09-29 23:35:24,4,5.328429511369948,0.481505086259185,0.00010857073586792451,1.0974303021633041e-05,1.1094148496909977,0.11420664767235326,False,165.1,0.9950703263938743
EDA,33C,109,2020-09-29 23:52:42,4,4.829510763974081,0.43246925214366794,0.00011877604283204377,1.2250905294807685e-05,1.0864848523544537,0.113130673463804,False,182.4,0.9946069526128895
EDA,33C,113,2020-09-30 00:10:02,4,4.632829897731186,0.38651429098421564,0.00012167349100733855,1.1162257778822853e-05,1.1632913288691527,0.12030254636101595,False,199.73333333333332,0.994475393462252
EDA,33C,117,2020-09-30 00:27:22,4,5.082196537364861,0.5722672711572439,0.00010428874837168757,1.3885050972401408e-05,1.021236455853114,0.12116503068819666,False,217.06666666666666,0.9952647507990624
EDA,33C,121,2020-09-30 00:44:42,4,4.231076413479884,0.33796015721175876,0.00012670309972311305,1.0646367157388527e-05,1.247437526872457,0.1330006341311245,False,234.4,0.9942470231823871
EDA,33C,125,2020-09-30 01:02:02,4,4.233270914801716,0.42023982571652935,0.00012253577889120967,1.3882040402553067e-05,1.10714629711147,0.13127735615022756,False,251.73333333333332,0.994436241127251
EDA,33C,129,2020-09-30 01:19:22,4,4.19589226784374,0.35910848084897423,0.00012829235861526702,1.1634838672879734e-05,1.238079052541974,0.14122595627120357,False,269.06666666666666,0.9941748625992307
EDA,33C,133,2020-09-30 01:41:04,6,5.204733232734043,0.5331520517473958,0.00010220689322922782,1.302978349935825e-05,0.9504032642236602,0.09677439924180511,False,290.76666666666665,0.9953592778027298
DAP,33C,1,2020-09-29 09:12:52,1,20.901701917505516,0.2534856842821428,0.024913316876831865,0.0006077300575435114,0.614526443196331,0.007969117010689145,False,0.0,
DAP,33C,2,2020-09-29 09:13:46,1,20.51500905886551,0.23337818330596513,0.029055100151505624,0.0006566532535490806,0.6262562995386285,0.007786841044264489,False,0.9,
DAP,33C,3,2020-09-29 09:14:40,1,20.30623181470722,0.22637872459764788,0.031070693572816565,0.0006864164437658367,0.6288123999285175,0.007719065331030824,False,1.8,
DAP,33C,4,2020-09-29 09:15:32,1,20.177943878045596,0.22058897588007076,0.03201949129380936,0.0006867274960851527,0.6380467033637648,0.0077715438309936295,False,2.6666666666666665,
DAP,33C,5,2020-09-29 09:16:26,1,20.239773989540023,0.21416001127145154,0.032405589688438936,0.0006702740166819638,0.6413884836671278,0.007594079803181896,False,3.566666666666667,
DAP,33C,6,2020-09-29 09:17:20,1,19.846032637300276,0.2100856233965049,0.03283203320273666,0.0006716563027912074,0.652047405102003,0.007815969415906286,False,4.466666666666667,0.0
DAP,33C,7,2020-09-29 09:18:14,1,19.690252848540926,0.21013037195593937,0.032750326328993946,0.0006648371314144691,0.6670246022326457,0.00818592099554185,False,5.366666666666666,0.0024886327702635658
DAP,33C,8,2020-09-29 09:19:08,1,19.868517615991777,0.21847012959444934,0.03104182554295981,0.0006627482220935583,0.6474603206087658,0.007993866410607418,False,6.266666666666667,0.05452625028496949
DAP,33C,9,2020-09-29 09:20:02,1,19.754264328779048,0.21102944745088337,0.030912597772977342,0.000627081299486567,0.6685500883587029,0.00820186938669375,False,7.166666666666667,0.058462277310298405
DAP,33C,10,2020-09-29 09:20:56,1,19.68815935080847,0.2152389008290362,0.029886991514652808,0.000620618988944401,0.6681947954690687,0.008373322516078566,False,8.066666666666666,0.08970025310032792
DAP,33C,11,2020-09-29 09:21:48,1,19.954728578344753,0.22322199080932528,0.028513342155849337,0.0006092548821358061,0.662681965976396,0.008428932072210725,False,8.933333333333334,0.13153894613286832
DAP,33C,12,2020-09-29 09:22:42,1,19.75660122948459,0.22500729752106505,0.027913403964019003,0.0005988423891943087,0.6761306635316268,0.008884731492707918,False,9.833333333333334,0.14981189889597424
DAP,33C,13,2020-09-29 09:23:36,1,19.050007712843886,0.2142245197520625,0.028603029765356145,0.0005937812553956372,0.696298557831788,0.009250628843498315,False,10.733333333333333,0.12880723564290286
DAP,33C,14,2020-09-29 09:24:30,1,19.419903057687954,0.21960587642802643,0.027112255531552897,0.0005664490705932074,0.6953768533102191,0.009269926830467854,False,11.633333333333333,0.17421332501293274
DAP,33C,15,2020-09-29 09:25:24,1,19.526344508385517,0.2284674857415324,0.02558669021616144,0.0005541022178556593,0.6934835972029174,0.009534977574364716,False,12.533333333333333,0.22067908319400986
DAP,33C,16,2020-09-29 09:26:18,1,19.291461258073465,0.22704251318478907,0.02561855832387217,0.0005500600713633738,0.7081848893043239,0.009963735664114258,False,13.433333333333334,0.2197084424933885
DAP,33C,17,2020-09-29 09:27:12,1,19.201249682376847,0.22615441178589732,0.024655189529877133,0.0005307244796925997,0.7063026155408174,0.009919015529139034,False,14.333333333333334,0.2490507859311606
DAP,33C,18,2020-09-29 09:28:06,1,19.29465349574073,0.23492875186232842,0.02352815530284217,0.0005178757412689321,0.717574754069283,0.010551412566522148,False,15.233333333333333,0.28337806076289473
DAP,33C,19,2020-09-29 09:28:58,1,18.99100770169935,0.22723700203687686,0.02313280888000234,0.0004947496526673882,0.729473361306407,0.010685892742168794,False,16.1,0.2954195453824606
DAP,33C,20,2020-09-29 09:29:52,1,19.302832747671008,0.2476199524614239,0.021614783493052084,0.0005047068334108443,0.7103159646268931,0.010905398450078634,False,17.0,0.34165565197922554
DAP,33C,21,2020-09-29 09:30:46,1,19.208468058759305,0.24989457318347005,0.020576616591972626,0.0004845996950847909,0.715947352931944,0.011218878346153392,False,17.9,0.3732762005656872
DAP,33C,22,2020-09-29 09:31:40,1,19.011155454117237,0.2474699696557908,0.020219685969916624,0.00046774833574314854,0.735455793240753,0.011794544088384703,False,18.8,0.3841476144635707
DAP,33C,23,2020-09-29 09:32:34,1,19.17891990772999,0.2532180669671083,0.01912636977073405,0.0004521121320838294,0.7274845288420272,0.011722795666559468,False,19.7,0.41744790361811024
DAP,33C,24,2020-09-29 09:33:28,1,19.31131458894189,0.2648224070067769,0.01805677405577016,0.0004484086204182747,0.7154244718205043,0.011803750620427687,False,20.6,0.4500257128679722
DAP,33C,25,2020-09-29 09:34:22,1,19.232975269633137,0.27203233660842857,0.017098527791898046,0.00043997904762252545,0.7105381799770597,0.012018999762117788,False,21.5,0.4792120339817143
DAP,33C,26,2020-09-29 09:35:16,1,19.08906904566343,0.27517654267895636,0.016388100951972875,0.0004218809276616536,0.7299782325490394,0.012873641456814786,False,22.4,0.5008502564925869
DAP,33C,27,2020-09-29 09:36:08,1,18.904657529946682,0.28119357040021653,0.015767862900739827,0.0004167153259404919,0.7353381115839198,0.013462186945687698,False,23.266666666666666,0.519741503568365
DAP,33C,28,2020-09-29 09:37:02,1,19.290823450770112,0.3001153848803707,0.014313340126545443,0.00040217179421530067,0.7178589028365883,0.01346392496933893,False,24.166666666666668,0.5640434438476268
DAP,33C,29,2020-09-29 09:37:56,1,18.717891056245644,0.29349062076887406,0.01426122694023192,0.0003955483975627785,0.7399343866123784,0.014349933956456954,False,25.066666666666666,0.5656307103440916
DAP,33C,30,2020-09-29 09:38:50,1,19.162345741836866,0.3147613653611775,0.012773555001646047,0.0003767717138812663,0.7237045266144365,0.014423604240664866,False,25.966666666666665,0.610942309823769
