Repository: tkmeldrum/epoxy_HPC

# epoxy_HPC

## Model notes

The `kapp` model (`BatchBayesian_simple.py`) — which uses `kapp * a^m * (1-a)^(n/2) * (r-a)^(n/2)` — was tested but abandoned. Dropping the k1 term means the reaction rate goes to zero as α→0, which produces poor fits and very wide posterior CIs for datasets that plateau early (e.g. NMR at low temperature). The full Kamal-Malkin form `(k1 + k2*a^m) * (1-a)^(n/2) * (r-a)^(n/2)` is used instead.

### Folder/zip structure

Data lives in:
```
<ZIP_ROOT>/<temp>.zip  (25C.zip, 33C.zip, 40C.zip)
  WMXX/Debugger/CPMG/<scan_index>/data.2d
  WMXX/Debugger/CPMG/<scan_index>/acqu.par
```

Sample–WM number mapping:

| Temp | EDA | DAP | DAB |
|------|-----|-----|-----|

File: postreview/pub_figs_60C/data_20260722/posterior_summary_NMR_fixedr.csv
Label,log_k1_median,log_k1_CI_lower,log_k1_CI_upper,log_k2_median,log_k2_CI_lower,log_k2_CI_upper,m_median,m_CI_lower,m_CI_upper,n_median,n_CI_lower,n_CI_upper,log_sigma_median,log_sigma_CI_lower,log_sigma_CI_upper
NMR_DAB_25C,-7.313239618697135,-9.874102050727751,-4.877643249370563,-3.492851033371294,-3.5170922175681607,-3.4626718528159173,0.3153835046759627,0.2887078517618966,0.3639735675786817,0.7093891193448219,0.6646262662798703,0.7542692833415371,-2.2382642645865767,-2.3372993808149096,-2.088751604915025
NMR_DAB_33C,-6.465842188903975,-9.757929254928776,-3.9029693225926687,-3.1023833318044116,-3.1556540727094724,-3.0795776312019623,0.2440252296828846,0.21720428859623,0.3322055543828129,0.5826587424302856,0.5399908604868022,0.6228884287063869,-2.1069219117733895,-2.173578537655695,-2.03090833509124
NMR_DAB_40C,-3.717920540798281,-3.825131841125327,-3.654089931646237,-2.7428897916998096,-2.7874623648013173,-2.696989597683212,0.8960344222255987,0.7646125551843649,1.0114147413458017,1.1447851797880917,1.0867868017912592,1.1910385125938514,-2.194185241133399,-2.251927526121372,-2.120133598826944
NMR_DAB_60C,-6.432815223865916,-9.831508356612586,-3.801732659239778,-2.656165980807462,-2.685190314000801,-2.619450176323971,0.4047644939551848,0.3812063027578796,0.525699115221792,0.46941424728844,0.4193095281404177,0.5364035032225083,-2.261801946288892,-2.390667644577291,-2.110363883150016
NMR_DAP2_25C,-3.388484196764396,-3.3979837855164523,-3.380790361800042,-3.411168125213633,-3.5293790617245913,-3.326542782388014,1.9645207069852704,1.662586769532993,2.231041388669528,0.9114202180919156,0.8643854999163167,0.9527548221942266,-2.5231498171041795,-2.550701306509932,-2.487388727353088
NMR_DAP2_33C,-6.133215554755225,-9.783533446927484,-4.438067521132948,-2.9767623017513887,-2.999926694996915,-2.933772682072524,0.5008886946340594,0.4805469991002053,0.615173573857493,0.930279274847944,0.8949143294736773,0.9915046973193002,-2.1979549015179556,-2.273587332495298,-2.1014432887012044
NMR_DAP2_40C,-3.7833178516608776,-3.8948061175259783,-3.701406404381312,-2.8575517678880327,-2.8794229848146973,-2.8304291333349942,0.6354916984424851,0.5598146089815736,0.7236036377355378,0.666338437284165,0.6281154478592771,0.7022878867381441,-2.6267101879341253,-2.670182226271994,-2.571505361758698
NMR_DAP_25C,-7.336626831004028,-9.8943247333052,-4.592426333114889,-3.3360198515801898,-3.3589532492375898,-3.318748758518285,0.2647531140971511,0.2492590858659969,0.2972704914409556,0.7536713311253376,0.7262385362923449,0.779101508350599,-2.5147974802739697,-2.6573551624533476,-2.3714791990833977
NMR_DAP_33C,-3.266622422548427,-3.2917974143959685,-3.2515052925605885,-2.859868598563728,-3.0419960712012695,-2.6974079888809253,1.9477241627997064,1.5484063601255402,2.3094534787226113,0.9325411199346572,0.8161342454253313,1.0528454202273223,-2.070605150853339,-2.1404453424979164,-2.00592880378865
NMR_DAP_40C,-7.3205467158198,-9.86488779369308,-4.691643997208744,-2.755403710701823,-2.78175963428961,-2.726841233190244,0.4311068955908939,0.4096604587431765,0.4698238845916498,0.5898823294966962,0.5395348939062535,0.6414321915272541,-2.039720725574208,-2.1431109704747406,-1.9219605085414435
NMR_DAP_60C,-3.455484070480092,-3.5979331324109833,-3.3788406260662605,-2.4666524759830377,-2.5424542780402835,-2.393253921213308,0.9200995097016592,0.7498352466900364,1.0957995850338889,0.6595359515347682,0.5617835492137127,0.7490425781746731,-2.2713279278152596,-2.4129419505386314,-2.160087294011712
NMR_EDA_25C,-7.709784682027776,-9.733914675247254,-5.03534128710666,-3.4967375581364917,-3.521539797241783,-3.473270508855816,0.3552105384082793,0.3325979757416493,0.3899262039337428,0.7301124910411814,0.6944397732399553,0.7689102839529823,-2.2569265231640303,-2.368650486294259,-2.1421564452150688
NMR_EDA_33C,-4.085331235212639,-4.4119371656520965,-3.932964997307611,-3.215812195243683,-3.2487340592743124,-3.176399694780974,0.571067741473481,0.4388686697911241,0.7307173813321094,0.7698574160387328,0.7165267760760621,0.8289662431489127,-2.096237289510521,-2.149699260378857,-2.0390361045903567
NMR_EDA_40C,-8.01087771629803,-9.763300894713996,-5.75773053533753,-2.823618614592988,-2.844410762772992,-2.8032179912468007,0.5134097394932375,0.4968317807834245,0.527471311234181,0.7124209881096522,0.6815685151195333,0.749930349306103,-2.15503506165121,-2.215563719116808,-2.0863540079967557
NMR_EDA_60C,-3.1336383484529424,-3.2682683294897337,-3.0595854092193817,-2.128040533637878,-2.436033509091603,-1.8494549352870768,1.8567631684521329,1.216041465098831,2.510410336973705,1.1355328060863057,0.8288820233725681,1.4636091262845328,-1.8653789207913976,-1.988705427240232,-1.666783612095598

File: postreview/pub_figs_60C/data_20260722/all_samples.csv (part 2 of 4)
sample,temp,scan,timestamp,n_avg,A,A_err,T2,T2_err,beta,beta_err,dropped,elapsed_min,alpha
DAP,33C,31,2020-09-29 09:39:44,1,19.270537607111255,0.31950153972388917,0.012080395932754846,0.0003567550369011994,0.7322044926007331,0.014872329704940235,False,26.866666666666667,0.6320545895479934
DAP,33C,32,2020-09-29 09:40:38,1,18.95928879453196,0.3274243015612882,0.011278493679927545,0.0003490607959886904,0.7255761332519659,0.015228504888489744,False,27.766666666666666,0.6564789755698881
DAP,33C,33,2020-09-29 09:41:32,1,18.92754499731927,0.34509599599476426,0.010509528889550562,0.00034249810593611014,0.7281801189535902,0.01617839697596696,False,28.666666666666668,0.6799001504215536
DAP,33C,34,2020-09-29 09:42:26,1,18.946233292352495,0.3662232810658465,0.009910009904131227,0.00034452586822495085,0.7214832188347513,0.016856364929897057,False,29.566666666666666,0.6981603349711161
DAP,33C,35,2020-09-29 09:43:18,1,18.88624445491041,0.3637714484855861,0.00952168539905985,0.0003277065772568387,0.7282853401065708,0.01708667116454101,False,30.433333333333334,0.7099879456059339
DAP,33C,36,2020-09-29 09:44:12,1,19.272217191508187,0.40407666208311216,0.008104416412079927,0.0003088316445346158,0.7100260385999099,0.017729082240873942,False,31.333333333333332,0.7531552078412129
DAP,33C,37,2020-09-29 09:45:06,1,19.01296162266254,0.4129839498923701,0.0076315823750692435,0.0003008778427665011,0.7112208203040165,0.018416563467746144,False,32.233333333333334,0.7675568147746291
DAP,33C,38,2020-09-29 09:46:00,1,19.367486015015643,0.4435545072961888,0.006842432574500202,0.00028668735467443185,0.7027115608560115,0.01897426857432238,False,33.13333333333333,0.7915927858549479
DAP,33C,39,2020-09-29 09:46:54,1,19.201427063784784,0.4563246999925704,0.006292559870139139,0.00027317519316967645,0.7039541810802349,0.01974022492080653,False,34.03333333333333,0.8083408410535283
DAP,33C,40,2020-09-29 09:47:48,1,19.600945019896702,0.5021043204432498,0.005686726813361024,0.00027411739940825077,0.6736847225986127,0.019594151724597827,False,34.93333333333333,0.8267933399602246
DAP,33C,41,2020-09-29 09:49:36,3,19.65775613640789,0.3433327007131952,0.004482203242146494,0.00015157434221646854,0.645023056466805,0.012290145527458975,False,36.733333333333334,0.8634807897985164
DAP,33C,44,2020-09-29 09:52:18,3,19.369284580585152,0.4032570057235254,0.0033079231799717926,0.00013297237117508077,0.6460170748334686,0.01462936208198844,False,39.43333333333333,0.8992470810581397
DAP,33C,47,2020-09-29 09:55:00,3,19.654789167175647,0.49133487068385273,0.00233160508298075,0.00011366017863631481,0.6340704995960271,0.016851845113678852,False,42.13333333333333,0.928983835128846
DAP,33C,50,2020-09-29 09:57:40,3,18.720384019462884,0.5747465431896244,0.001688815619063329,9.91285619675181e-05,0.6494647547669405,0.02146087272438065,False,44.8,0.9485619544596903
DAP,33C,53,2020-09-29 10:00:22,3,18.011290342534753,0.7054933755972932,0.0012208265085033186,8.995943949837205e-05,0.6604250161854628,0.027926667491909626,False,47.5,0.9628159943380674
DAP,33C,56,2020-09-29 10:03:58,5,16.966233846827283,0.921334936127435,0.0006169988068801334,6.701521062458604e-05,0.5899859596641731,0.030277986811917523,False,51.1,0.9812074140194064
DAP,33C,61,2020-09-29 10:09:50,3,18.188653057249493,1.0366680694543937,0.0002839079318675466,3.0452187441284315e-05,0.6155336875566907,0.031893233265854214,False,56.96666666666667,0.991352715498476
DAP,33C,64,2020-09-29 10:16:00,3,13.13099843493381,1.971486975327829,0.00014425340123922127,3.75195103101016e-05,0.6460117962824937,0.08182129490147144,False,63.13333333333333,0.9956063214133447
DAP,33C,67,2020-09-29 10:22:08,3,0.397616403503643,0.0,8.54387450617766e-06,0.0,2.8907819935894947,0.0,True,69.26666666666667,
DAP,33C,70,2020-09-29 10:28:16,3,6.256348853538657,0.9846796073308342,0.00016061267939035466,2.6564133995004222e-05,1.310283747836326,0.31190347118122264,False,75.4,0.9951080495564019
DAP,33C,73,2020-09-29 10:34:26,3,2.42578493298375,0.41060790704951844,0.00010881735757841966,1.2572012743044364e-05,4.998976492835285,2.856901579559988,True,81.56666666666666,
DAP,33C,76,2020-09-29 10:40:34,3,0.19005475084149587,0.0,6.697796833078055e-06,0.0,3.2384439494866575,0.0,True,87.7,
DAP,33C,79,2020-09-29 10:46:44,3,1.0773703939961055,3.3394813411211826,7.668440107392848e-05,0.00013909470155801864,2.463741693789998,13.586078021681256,True,93.86666666666666,
DAP,33C,82,2020-09-29 10:52:52,3,0.11298670377004942,3.354323166573224,8.25061056561716e-05,0.002391369943410285,1.2409877129779188,39.48146749510855,True,100.0,
DAP,33C,85,2020-09-29 10:59:00,3,0.21009116822629886,0.0,1.0509984839052253e-06,0.0,3.9318291140468826,0.0,True,106.13333333333334,
DAP,33C,88,2020-09-29 11:05:10,3,0.5710353380058174,0.41002392511006186,0.00010826509234344815,5.335083634007236e-05,4.9761557068391,12.197847933864841,True,112.3,
DAP,33C,91,2020-09-29 11:11:18,3,0.21322065606116863,0.0,8.433121802886244e-06,0.0,4.032383137259341,0.0,True,118.43333333333334,
DAP,33C,94,2020-09-29 11:19:30,5,0.016675225310163157,0.0756420586863986,20.404597231985463,2354.812179598495,0.3334536115114317,12.059797643556808,True,126.63333333333334,
DAB,33C,1,2020-09-29 15:26:46,1,20.394407839167666,0.21315502163312133,0.03192166313695471,0.000648336933180514,0.6467948997279431,0.007598726832687488,False,0.0,
DAB,33C,2,2020-09-29 15:27:40,1,19.7770015335037,0.19538338628061724,0.037838586605829595,0.0007147124548182665,0.6625437460848942,0.0075729544891227525,False,0.9,
DAB,33C,3,2020-09-29 15:28:34,1,20.029252843745464,0.1953911933586828,0.03846513183469843,0.0007247330568927677,0.6530691513426895,0.007318168425479837,False,1.8,
DAB,33C,4,2020-09-29 15:29:28,1,20.16317728308602,0.2029651027281723,0.03890707935043265,0.0007603819328003174,0.648258040809623,0.007472269271825487,False,2.7,
DAB,33C,5,2020-09-29 15:30:20,1,19.857782873405043,0.19262464954506497,0.040782610707731544,0.0007603549575467659,0.657729544065075,0.007405095515201451,False,3.566666666666667,
DAB,33C,6,2020-09-29 15:31:14,1,19.48872578508204,0.18014786904282243,0.042134829096889065,0.0007264843895615496,0.6865468440155496,0.0075809360109348745,False,4.466666666666667,0.0
DAB,33C,7,2020-09-29 15:32:08,1,19.73186668452254,0.19119546340092955,0.04011920162899564,0.0007366476802298657,0.6711525714233234,0.007625560502124469,False,5.366666666666666,0.047837561255048344
DAB,33C,8,2020-09-29 15:33:02,1,19.923056691668688,0.19376390111829198,0.03868194722043874,0.0007121076939940307,0.6721502073658329,0.007646586163153166,False,6.266666666666667,0.08194840113176738
DAB,33C,9,2020-09-29 15:33:56,1,19.670839315800585,0.19249366835239992,0.03816412702195722,0.0007102604282849249,0.6676014992604857,0.007600262628050066,False,7.166666666666667,0.09423800119851478
DAB,33C,10,2020-09-29 15:34:50,1,19.472263409862563,0.18862693260511704,0.03809454905784364,0.0006873440818464865,0.687847203139334,0.007902009612358214,False,8.066666666666666,0.0958893183061168
DAB,33C,11,2020-09-29 15:35:44,1,19.221187855011294,0.19257824349871486,0.03795391375083385,0.0007094659804069049,0.6861951645116302,0.008138052811766825,False,8.966666666666667,0.09922706311306484
DAB,33C,12,2020-09-29 15:36:36,1,19.39174933746381,0.19239583736402338,0.03651378175582524,0.0006648652285630829,0.7026138048497996,0.008366856788426372,False,9.833333333333334,0.13340619771206919
DAB,33C,13,2020-09-29 15:37:30,1,19.538291506497067,0.19648556520835453,0.034623199954565864,0.0006403274724908543,0.7004567583758204,0.008413546540841397,False,10.733333333333333,0.17827600831251045
DAB,33C,14,2020-09-29 15:38:24,1,19.47186872025169,0.1991167007047672,0.03381440668331626,0.0006341395567164364,0.7032438787917094,0.008605740186500269,False,11.633333333333333,0.1974713696937036
DAB,33C,15,2020-09-29 15:39:18,1,19.570225268410656,0.20511332786315908,0.032329694820471426,0.0006211220227106399,0.703657892835473,0.008814712100575661,False,12.533333333333333,0.23270853321537688
DAB,33C,16,2020-09-29 15:40:12,1,19.528034727469084,0.20828174262197105,0.031316115462674814,0.0006161372654409933,0.6972055680243755,0.008816350401496,False,13.433333333333334,0.256764151323282
DAB,33C,17,2020-09-29 15:41:06,1,19.793534996640915,0.2112180543299566,0.029643833234093354,0.0005806673008379998,0.7020943806761583,0.008916841542920632,False,14.333333333333334,0.29645298510817875
DAB,33C,18,2020-09-29 15:42:00,1,19.498369561535508,0.21193517969796064,0.029027596701705943,0.0005777268643178357,0.7045975723201804,0.009136199342999342,False,15.233333333333333,0.311078332963996
DAB,33C,19,2020-09-29 15:42:52,1,19.482229046706777,0.21654147500341028,0.027748806072289054,0.0005624715719674071,0.7086750637839087,0.009432078831363794,False,16.1,0.3414282989381384
DAB,33C,20,2020-09-29 15:43:46,1,19.332748534660126,0.2151910820875414,0.027452556970621374,0.0005491017577558618,0.7240443993954924,0.009818901651320705,False,17.0,0.34845927801215937
DAB,33C,21,2020-09-29 15:44:40,1,19.52122514375716,0.22526096148406977,0.025715045792091242,0.0005363820802541977,0.717759578034744,0.010011719442124933,False,17.9,0.38969621229602047
DAB,33C,22,2020-09-29 15:45:34,1,18.974823287256854,0.2180050472269515,0.025815341233529587,0.0005257576742458734,0.7384744629431005,0.010500651808902773,False,18.8,0.3873158670190119
DAB,33C,23,2020-09-29 15:46:28,1,19.244056467445155,0.2297138943243385,0.02395370627382035,0.0005113400365806201,0.728976035106039,0.010649024121958095,False,19.7,0.43149867254145524
DAB,33C,24,2020-09-29 15:47:22,1,19.212066495407683,0.2357599620158937,0.022913507996329324,0.0005055336989453779,0.7232831642487717,0.01078834225832555,False,20.6,0.45618604637888294
DAB,33C,25,2020-09-29 15:48:16,1,19.026414171056096,0.23419409576489586,0.02230727275370242,0.0004841178412018997,0.7441044658212926,0.011399461580841362,False,21.5,0.4705740302777346
DAB,33C,26,2020-09-29 15:49:10,1,18.938632701658513,0.23838264303970014,0.02194426774732789,0.00048483110541352174,0.7489454007516652,0.011796298634944165,False,22.4,0.4791893495790137
DAB,33C,27,2020-09-29 15:50:02,1,18.80788656831829,0.24186759589324106,0.020716507421122136,0.0004671445918947682,0.7499966004236501,0.012080824500884707,False,23.266666666666666,0.5083281962890008
DAB,33C,28,2020-09-29 15:50:56,1,19.079425246026993,0.25568122987462244,0.018928162162956313,0.00045004766719916,0.7371170149861511,0.012190204725161358,False,24.166666666666668,0.5507715927972321
DAB,33C,29,2020-09-29 15:51:50,1,19.361085446632078,0.26281187986281385,0.017931957339523873,0.00043108877522541234,0.739005820478067,0.012404114845145949,False,25.066666666666666,0.5744148552664275
DAB,33C,30,2020-09-29 15:52:44,1,19.332924384799117,0.27032567402564905,0.016747086126894295,0.0004170082451732254,0.7330022747348515,0.012583726993808223,False,25.966666666666665,0.6025358002904353
DAB,33C,31,2020-09-29 15:53:38,1,18.86544093322667,0.2733978450255532,0.016393061331915884,0.0004205619209799899,0.7393263568120485,0.013249451827137455,False,26.866666666666667,0.6109379892292899
DAB,33C,32,2020-09-29 15:54:32,1,19.0514992514656,0.292311138174795,0.015035754196844109,0.00041448950648466517,0.7234110767074704,0.01347138850239198,False,27.766666666666666,0.6431514137088492
DAB,33C,33,2020-09-29 15:55:26,1,18.76536956895939,0.28712774500535426,0.014754237459969004,0.0003936620772017249,0.755578704738518,0.014555720412601666,False,28.666666666666668,0.6498327446388443
DAB,33C,34,2020-09-29 15:56:20,1,19.524176939695867,0.31287854602879284,0.01296548764000153,0.0003722291944514196,0.7262031730649009,0.014162379694271062,False,29.566666666666666,0.6922857427477068
DAB,33C,35,2020-09-29 15:57:12,1,19.256904138971002,0.32957499104139626,0.011936966975799618,0.0003746906549031523,0.7016004932287265,0.014186282782567429,False,30.433333333333334,0.716695967880858
DAB,33C,36,2020-09-29 15:58:06,1,19.24095815875855,0.32299293593577916,0.011865335426313834,0.0003500072479512951,0.7467484190028824,0.015613157463689879,False,31.333333333333332,0.7183960234173612
DAB,33C,37,2020-09-29 15:59:00,1,19.30368216299986,0.35452327777445963,0.01048970353635526,0.0003524514573460284,0.7038806513366711,0.015305137320188268,False,32.233333333333334,0.7510443554372992
DAB,33C,38,2020-09-29 15:59:54,1,18.983613993386996,0.36891204350446216,0.00988072479680657,0.00034781632297391826,0.7140215110213994,0.016623806933570275,False,33.13333333333333,0.7654974516667473
DAB,33C,39,2020-09-29 16:00:48,1,19.136415980516073,0.39261810696454585,0.008825321955057815,0.0003304615526199608,0.705949363779863,0.01717410351280581,False,34.03333333333333,0.7905456805161359
DAB,33C,40,2020-09-29 16:01:42,1,19.354828096836307,0.4102082204489437,0.008227986344791893,0.00031972535474345323,0.7010548746990659,0.017506131207686366,False,34.93333333333333,0.8047224464617708
DAB,33C,41,2020-09-29 16:02:36,1,19.8309331646352,0.44876075809534405,0.007185305606242972,0.00030782673148606663,0.6685354449325378,0.01709895520512505,False,35.833333333333336,0.8294687373782778
DAB,33C,42,2020-09-29 16:03:30,1,19.000365087831575,0.42759062480853605,0.007232832611301183,0.00029556006724414677,0.7106234422576152,0.019043467772320726,False,36.733333333333334,0.8283407630616163
DAB,33C,43,2020-09-29 16:04:22,1,18.102006324266917,0.41712344124890516,0.007097269854705468,0.00028594835273592744,0.7507925089390513,0.021581533911012862,False,37.6,0.8315581193319832
DAB,33C,44,2020-09-29 16:07:04,5,19.154429126910156,0.2571366573824248,0.004600234080870269,0.00011677414707321146,0.6679805922062355,0.010084614856372204,False,40.3,0.8908211050223551
DAB,33C,49,2020-09-29 16:11:32,5,19.142579732910853,0.3851117394708711,0.002402822940112169,9.574903527322773e-05,0.6198645559612418,0.013009652943703844,False,44.766666666666666,0.9429729990220946
DAB,33C,54,2020-09-29 16:16:56,7,18.433383828096005,0.5624780260549267,0.0010469735856996187,6.396519185908705e-05,0.6001128719197727,0.018086685318897254,False,50.166666666666664,0.9751518255054007
DAB,33C,61,2020-09-29 16:25:46,5,19.180569213422885,1.0401156096107325,0.00023211077708119892,2.5832695392113277e-05,0.5354287076597841,0.023126740287941545,False,59.0,0.9944912372482285
DAB,33C,66,2020-09-29 16:36:00,5,78.79276843704625,1256.5762456726416,3.659574755311663e-08,2.42579770166496e-06,0.18280970154927625,0.9429609295044504,True,69.23333333333333,
DAB,33C,71,2020-09-29 16:46:14,5,0.3132505596807293,0.0,8.164560033939516e-06,0.0,2.738480977255495,0.0,True,79.46666666666667,
DAB,33C,76,2020-09-29 16:56:30,5,4.193580423784158,1.829571689652512,9.937009481730783e-05,4.748478103004444e-05,1.1186323545820887,0.5376107704718595,False,89.73333333333333,0.9976416162840294
DAB,33C,81,2020-09-29 17:06:44,5,0.8654857032074039,0.34200306108064,0.00021015263290027005,6.837188204947836e-05,2.158373432712871,2.1143824363501214,True,99.96666666666667,
DAB,33C,86,2020-09-29 17:16:58,5,69.00426093380484,3901.9122265313163,4.1574968385171567e-08,8.516063978825457e-06,0.2021659035213901,3.601564119319942,True,110.2,
DAB,33C,91,2020-09-29 17:27:14,5,0.31159525210566985,0.0,1.2004937702711664e-05,0.0,2.744623180834008,0.0,True,120.46666666666667,
DAB,33C,96,2020-09-29 17:37:28,5,0.18059495391698963,0.0,3.914750515084559e-09,0.0,4.191127977762903,0.0,True,130.7,
DAB,33C,101,2020-09-29 17:54:34,5,3.701182039997411,0.29272821820155637,0.00012692874333890494,9.97397734153837e-06,1.3525151150533719,0.1531916285350231,False,147.8,0.9969875576557571
DAB,33C,106,2020-09-29 18:16:12,5,3.8719080455113444,0.42513455028070263,0.00011330919331518752,1.4454577301487135e-05,1.063651212596691,0.13114688758585824,False,169.43333333333334,0.9973107949944539
DAB,33C,111,2020-09-29 18:37:50,5,3.1105032170132048,0.43755602950335526,0.0001114662847217044,1.8563918684148616e-05,1.0335776004010937,0.1587541976143875,False,191.06666666666666,0.9973545333608596
DAB,33C,116,2020-09-29 18:59:28,5,4.277310994774748,0.4219597470896783,0.0001132895009460853,1.289090932440376e-05,1.0740536814516113,0.11985873574943615,False,212.7,0.9973112623600401
DAB,33C,121,2020-09-29 19:21:08,5,3.8601683800328717,0.4090145236364975,0.00011225243763004931,1.3060204902385461e-05,1.1458022079907737,0.14383398180243157,False,234.36666666666667,0.9973358753307882
DAB,33C,126,2020-09-29 19:42:56,5,3.7044008788765357,0.31618826773664255,0.00012162000201764189,1.0306665400764237e-05,1.3405951075723817,0.1597460007173828,False,256.1666666666667,0.9971135517901835
DAB,33C,131,2020-09-29 20:13:22,8,3.8124298711484035,0.3793742172290359,0.00010949483830511716,1.2706561965993164e-05,1.0508598907518547,0.11477252759885069,False,286.6,0.9974013223584381
EDA,40C,1,2020-07-29 14:31:02,1,20.305615785319358,0.31481994942439284,0.015993339569713556,0.0004987090400377529,0.6132326406284164,0.010032472861447279,False,0.0,
EDA,40C,2,2020-07-29 14:31:54,1,20.422784880937144,0.27477870389257314,0.02185703578538636,0.0005963386065237133,0.6068067828395086,0.008600872427433163,False,0.8666666666666667,
EDA,40C,3,2020-07-29 14:32:48,1,19.142003452013928,0.22879922845466563,0.029272682449609212,0.0006810003641628509,0.6450257005996824,0.008605201717918088,False,1.7666666666666666,
EDA,40C,4,2020-07-29 14:33:42,1,18.558651064781387,0.20263703398490243,0.034163723550547205,0.0007023867464051639,0.6769841701794796,0.00861009313620403,False,2.6666666666666665,
EDA,40C,5,2020-07-29 14:34:36,1,18.55574623031048,0.20147062992852485,0.03511670864301091,0.0007194547485292381,0.6749894216574044,0.008533662684330026,False,3.566666666666667,
EDA,40C,6,2020-07-29 14:35:30,1,18.695851783881793,0.2014836633368892,0.0355813285397107,0.0007267359583840309,0.6707803156110649,0.008389348600561076,False,4.466666666666667,
EDA,40C,7,2020-07-29 14:36:24,1,18.59360764844935,0.20007177645724597,0.035493012981779856,0.0007222819789437278,0.6728150318497946,0.008417439790653103,False,5.366666666666666,
EDA,40C,8,2020-07-29 14:37:18,1,18.247597521603222,0.19704614779599672,0.03634847632049464,0.0007291065355289785,0.6904754694141813,0.008837773746984169,False,6.266666666666667,
EDA,40C,9,2020-07-29 14:38:12,1,18.10629874708002,0.19075999674868002,0.0366697658617806,0.0007134801376592909,0.6963031450979923,0.008751071124006655,False,7.166666666666667,0.0
EDA,40C,10,2020-07-29 14:39:06,1,18.107611396760273,0.18730851268394832,0.036501297067771735,0.0006865853407497926,0.7120447091594775,0.008925364687878091,False,8.066666666666666,0.004594215153810199
EDA,40C,11,2020-07-29 14:39:58,1,18.11987784626574,0.19385276106091545,0.03537522169580981,0.000695060603207155,0.7018507179394531,0.008990518127512778,False,8.933333333333334,0.035302766067564106
EDA,40C,12,2020-07-29 14:40:52,1,18.01003592985703,0.19066592264035426,0.03532492444240079,0.0006770682071225338,0.7165234025291,0.00922119653354633,False,9.833333333333334,0.03667439340760781
EDA,40C,13,2020-07-29 14:41:46,1,18.087596314230513,0.19602154062649466,0.03371714666536532,0.0006673079318112875,0.7075422465302031,0.009216939183542725,False,10.733333333333333,0.08051917232154104
EDA,40C,14,2020-07-29 14:42:40,1,17.78587862075679,0.19009919637184572,0.03382173535191778,0.0006508874769501823,0.7222038736752134,0.009425058733703136,False,11.633333333333333,0.07766699467342952
EDA,40C,15,2020-07-29 14:43:34,1,17.761302309970155,0.19602288639646684,0.032781557964076086,0.000653045272586175,0.7195763379187851,0.00966058391151189,False,12.533333333333333,0.10603307128712902
EDA,40C,16,2020-07-29 14:44:28,1,17.76946709972797,0.19955475743667658,0.031107425447134577,0.0006303353322566974,0.7199000677432346,0.009824884448552923,False,13.433333333333334,0.1516873719786529
EDA,40C,17,2020-07-29 14:45:22,1,17.53286835002667,0.1957934786901327,0.030921541887625473,0.0006066321099205008,0.7483731661899566,0.010475317257269301,False,14.333333333333334,0.15675649514158108
EDA,40C,18,2020-07-29 14:46:16,1,17.74921334811506,0.2033478420053354,0.029244880980615496,0.0005937589432468004,0.73890670474186,0.010494240817447051,False,15.233333333333333,0.20247974609796338
EDA,40C,19,2020-07-29 14:47:10,1,17.88770964512289,0.2096088183652283,0.027689135226150866,0.000573973514033945,0.7407601900925106,0.01077640397722036,False,16.133333333333333,0.24490558978424992
EDA,40C,20,2020-07-29 14:48:02,1,17.633123361316127,0.20708057308937045,0.026985164656705692,0.0005512138165855925,0.7591763581658311,0.011293578264318342,False,17.0,0.26410316448648974
EDA,40C,21,2020-07-29 14:48:56,1,17.562776138831673,0.2133480536031524,0.025722297521672245,0.0005438063567528895,0.7584804416989416,0.011659465167019987,False,17.9,0.29854208454378084
EDA,40C,22,2020-07-29 14:49:50,1,17.8614466526647,0.22223822646045166,0.023469396152228754,0.000514765865624559,0.7443628685276806,0.011532743573794524,False,18.8,0.35997965624618433
EDA,40C,23,2020-07-29 14:50:44,1,17.405450253606027,0.22301265303491125,0.023207108010055655,0.0005122433857074267,0.7697040182981595,0.01262895243143354,False,19.7,0.36713236464257115
EDA,40C,24,2020-07-29 14:51:38,1,17.654923186808677,0.2372446526879825,0.021208127456560442,0.0005007034593492341,0.7478899900936855,0.01255954609107478,False,20.6,0.4216454084681024
EDA,40C,25,2020-07-29 14:52:32,1,17.415622850530408,0.2391067007135744,0.020198420664963544,0.0004815229540178507,0.7607256198884301,0.013238237198135482,False,21.5,0.4491805390550493
EDA,40C,26,2020-07-29 14:53:26,1,18.037266955299216,0.2675261569542264,0.017944640905123745,0.00048479048549339014,0.7093547101223776,0.012566969319601945,False,22.4,0.5106420648344878
EDA,40C,27,2020-07-29 14:54:20,1,17.914358471390535,0.26509680109848566,0.016823892967957096,0.0004460551678931879,0.7265363093442949,0.013101738101521782,False,23.3,0.5412053343516994
EDA,40C,28,2020-07-29 14:55:14,1,17.87746610207972,0.2758794945877577,0.015683100144783142,0.00043257767667620955,0.7289705228398965,0.013744038004872287,False,24.2,0.5723152363749069
EDA,40C,29,2020-07-29 14:56:08,1,17.697350387057522,0.2881757464113745,0.014576182158067729,0.00042176974951482413,0.7350809627466873,0.01472396929275227,False,25.1,0.6025013573031867
EDA,40C,30,2020-07-29 14:57:00,1,17.23270814794169,0.2935650765830028,0.013899691782507353,0.00041557633285767515,0.7483999279868913,0.015919536942572192,False,25.966666666666665,0.6209495355138214
EDA,40C,31,2020-07-29 14:57:54,1,17.428511319080577,0.3181838283675763,0.01214972139438594,0.0003982151345206896,0.7238505921495617,0.01603340648264193,False,26.866666666666667,0.6686719669773213
EDA,40C,32,2020-07-29 14:58:48,1,17.806184305429092,0.3505219652037813,0.010667599153324448,0.0003872973359285531,0.6956742820997976,0.01605407990778543,False,27.766666666666666,0.7090900663632856
EDA,40C,33,2020-07-29 14:59:42,1,17.688349652953008,0.3622289301988202,0.00975009326214862,0.00036575110488149654,0.7024117952983502,0.016993266387758357,False,28.666666666666668,0.7341108394610518
EDA,40C,34,2020-07-29 15:00:36,1,18.108783509233486,0.40915024978550707,0.008162870920363064,0.00035046196527301185,0.6652664175138627,0.01693320885148881,False,29.566666666666666,0.7773950629755482
EDA,40C,35,2020-07-29 15:01:30,1,17.363247466603436,0.4000578966882898,0.008033371642659775,0.000338085539532555,0.7048430947351414,0.019219003346767276,False,30.466666666666665,0.7809265629636148
EDA,40C,36,2020-07-29 15:02:24,1,17.845191227495473,0.470816483630116,0.006507992725593611,0.00033100901987587975,0.6506569233788585,0.018940767324880432,False,31.366666666666667,0.8225242901707036
EDA,40C,37,2020-07-29 15:03:18,1,17.253036525172202,0.4999859825493808,0.00593267659200041,0.0003273673049105771,0.6622609944835092,0.021482083215481878,False,32.266666666666666,0.8382134040789228
EDA,40C,38,2020-07-29 15:04:12,1,17.936687464032435,0.5800324924751081,0.00483932154335338,0.0003079074992867259,0.6302727462381154,0.021815426305246848,False,33.166666666666664,0.8680296579587052
EDA,40C,39,2020-07-29 15:05:06,1,17.517259909562394,0.5960496845370896,0.004385871197890607,0.00028880811895231305,0.6453912235876526,0.023962776945592033,False,34.06666666666667,0.8803954403629879
EDA,40C,40,2020-07-29 15:06:00,1,18.509396981809918,0.7459084747991996,0.003251688043179673,0.0002728381879398005,0.5775259771824015,0.02296573908239824,False,34.96666666666667,0.9113250939360708
EDA,40C,41,2020-07-29 15:06:52,1,17.242270014179084,0.7043962801394719,0.0032096335768214026,0.0002559734949776965,0.6354371168819197,0.02782301997929239,False,35.833333333333336,0.9124719369924673
EDA,40C,42,2020-07-29 15:08:40,3,17.313041678899715,0.5240977159558879,0.002187045230124107,0.00013354149426101958,0.6026073333748901,0.018531357175695838,False,37.63333333333333,0.9403583530266394
EDA,40C,45,2020-07-29 15:11:22,3,15.850007885006619,0.6914478896693722,0.0013637514951483508,0.00011666235724224771,0.6229654890259105,0.028018576758954472,False,40.333333333333336,0.9628099208408163
EDA,40C,48,2020-07-29 15:14:04,3,18.715635484054705,1.4566173572932641,0.0005152375793275001,8.92899871738119e-05,0.49915643708680113,0.03154994189290108,False,43.03333333333333,0.9859492536366448
EDA,40C,51,2020-07-29 15:16:46,3,16.286565759063773,1.8578490566660024,0.0003555186688709513,8.231557819279235e-05,0.5608581154079898,0.055392487137208145,False,45.733333333333334,0.9903048557710729
EDA,40C,54,2020-07-29 15:19:28,3,4.548055907455079,1.8382972376591515,0.00027884289722386184,0.00018143846963535642,0.7671310409322037,0.3357483307193177,False,48.43333333333333,0.9923958364426185
EDA,40C,57,2020-07-29 15:23:04,4,96.78036251504375,199.65977508684907,1.1266962938852256e-07,8.617210203250616e-07,0.17538307053501628,0.09776522827431736,True,52.03333333333333,
EDA,40C,61,2020-07-29 15:28:06,3,6.953581785235665,2.510101060277376,0.00011479282891682706,6.772001626440242e-05,0.6775933476349965,0.20216099481898006,False,57.06666666666667,0.9968695510805955
EDA,40C,64,2020-07-29 15:34:14,3,6.69447215063525,29.89119945070167,2.6625866961988738e-05,0.00015449197209674222,0.6678874630693328,1.4495302217378552,True,63.2,
EDA,40C,67,2020-07-29 15:40:24,3,65.6560474111102,3561.0754176270248,3.621510586866012e-08,7.76221209412905e-06,0.193722703359602,3.470462124331891,True,69.36666666666666,
EDA,40C,70,2020-07-29 15:46:32,3,10.856974507572362,6.083310515439285,5.913411056425232e-05,5.431159221598762e-05,0.608797728754724,0.22194204941618287,False,75.5,0.9983873878336953
EDA,40C,73,2020-07-29 15:52:42,3,1.9592693072615255,1.0123593864017963,0.0001832349571110672,0.00011383702255402923,1.1037213338786904,0.7707941942323548,False,81.66666666666667,0.995003105342921
EDA,40C,76,2020-07-29 15:58:50,3,41.63834119999725,846.0295963065934,3.010401744851555e-08,2.9534666740102286e-06,0.1669519930439381,1.1539580477205518,True,87.8,
EDA,40C,79,2020-07-29 16:05:00,3,0.5768385600868774,0.267913001811506,0.00020280021441249437,6.034584620109935e-05,4.999999999999997,10.453718063599775,True,93.96666666666667,
EDA,40C,82,2020-07-29 16:11:08,3,0.25362593146285894,15.466051700594548,2.0889593237482558e-08,1.8433150183989795e-05,0.07046798627980172,1.8277659932227632,True,100.1,
EDA,40C,85,2020-07-29 16:17:18,3,7.465191270325067,3.9863302031022103,7.926916986321788e-05,6.513726019946081e-05,0.6906070014146147,0.27764543085680016,False,106.26666666666667,0.9978382962639574
EDA,40C,88,2020-07-29 16:23:28,3,0.14492175629046955,0.0,1.8420993785119846e-11,0.0,4.688634907475256,0.0,True,112.43333333333334,
EDA,40C,91,2020-07-29 16:29:36,3,0.10912593577958242,0.17056936234116513,0.0009914973947661738,0.0014689997595899236,1.9927992087332718,8.14026545071942,False,118.56666666666666,0.9729614473541112
EDA,40C,94,2020-07-29 16:35:46,3,129.33152253558438,2234.003595977533,3.0656489774961846e-08,2.2696473545406013e-06,0.19074264099546828,1.1758823045844917,True,124.73333333333333,
EDA,40C,97,2020-07-29 16:43:58,4,0.2434199583281519,0.0,3.7725312374651816e-07,0.0,4.288598840014563,0.0,True,132.93333333333334,
EDA,40C,101,2020-07-29 16:54:40,3,5.890258087286482,0.613926392205609,0.0001153140890164888,1.5623726875625624e-05,0.9180637002570995,0.09705458951923286,False,143.63333333333333,0.9968553360975594
EDA,40C,104,2020-07-29 17:07:38,3,5.991910308936989,0.5055784862606089,0.00012092359805818581,1.2539648887000751e-05,0.9985919523182549,0.09243760188730049,False,156.6,0.9967023624172027
EDA,40C,107,2020-07-29 17:20:38,3,5.42575127919945,0.45398066592747954,0.00012676966933231556,1.2898146789044582e-05,1.0220001094510802,0.0971004327701779,False,169.6,0.9965429375848718
DAP,40C,1,2020-07-28 18:35:52,1,21.95504311230239,0.3470434598326822,0.01582554599080323,0.00053244734756775,0.5640969542223849,0.0087877114812753,False,0.0,
DAP,40C,2,2020-07-28 18:36:44,1,20.445055833083238,0.24240318492845744,0.029642972847239463,0.0007060293093544743,0.6164687085867452,0.007917145631635158,False,0.8666666666666667,
DAP,40C,3,2020-07-28 18:37:38,1,19.505553826679495,0.2030668976449631,0.03863137731593471,0.0007722637070392635,0.6585175348205515,0.007917636627379635,False,1.7666666666666666,
DAP,40C,4,2020-07-28 18:38:32,1,19.581553016018677,0.19452601419771884,0.04186632181160267,0.0008081359684629251,0.647682125610152,0.007427494665129108,False,2.6666666666666665,
DAP,40C,5,2020-07-28 18:39:26,1,19.080785723092113,0.17741157479565248,0.0467893906735557,0.0008255521334248174,0.6698584112023407,0.007426837933146408,False,3.566666666666667,
DAP,40C,6,2020-07-28 18:40:20,1,18.73221603416251,0.1675178762306129,0.049378208739089664,0.0008250765203724737,0.6846980465549953,0.007440641354093472,False,4.466666666666667,0.0
DAP,40C,7,2020-07-28 18:41:14,1,18.730998589739485,0.16881118854906516,0.04900241927104579,0.0008205659001234989,0.6902184119079249,0.0075833259206215566,False,5.366666666666666,0.007610431355044023
DAP,40C,8,2020-07-28 18:42:08,1,18.75952216870246,0.17205678342724726,0.04792985024800415,0.00082080873880664,0.6854488117418058,0.00761321096632472,False,6.266666666666667,0.029331936659317104
DAP,40C,9,2020-07-28 18:43:02,1,18.581388691593787,0.17080604979678418,0.04766080334690674,0.0008161251825736192,0.6877547521312578,0.007664409698727314,False,7.166666666666667,0.0347806337256491
DAP,40C,10,2020-07-28 18:43:56,1,18.685040408758642,0.17282223357780255,0.04541950560951583,0.0007761821200424797,0.6959356118511894,0.00781184515309216,False,8.066666666666666,0.08017105582932926
DAP,40C,11,2020-07-28 18:44:48,1,18.553988637202075,0.17321920070476068,0.043866778081320355,0.0007493630771602515,0.705741465832562,0.008036647177682873,False,8.933333333333334,0.11161665841082347
DAP,40C,12,2020-07-28 18:45:42,1,18.444582048603795,0.1773531392974747,0.04189812633736253,0.0007321203974423352,0.712766320190589,0.008381123789147616,False,9.833333333333334,0.15148549517564047
DAP,40C,13,2020-07-28 18:46:36,1,18.295597723158828,0.1780864661526667,0.04011553355143737,0.0007053987131495955,0.7188993432320586,0.008581675685412616,False,10.733333333333333,0.187586294120054
DAP,40C,14,2020-07-28 18:47:30,1,18.5838881960471,0.1881614916484925,0.03650874680228753,0.0006733161777839735,0.7102978258381739,0.008699380564557858,False,11.633333333333333,0.26063039274679445
DAP,40C,15,2020-07-28 18:48:24,1,18.18748989790095,0.18746633410397362,0.03497450848219536,0.0006481196441500602,0.7238125414610688,0.009135126686384656,False,12.533333333333333,0.2917015546878635
DAP,40C,16,2020-07-28 18:49:18,1,17.90862127838282,0.18665407513937984,0.033560483014909756,0.0006174747260651444,0.7432183377291727,0.00966978710543167,False,13.433333333333334,0.32033818415243553
DAP,40C,17,2020-07-28 18:50:12,1,18.241279136275885,0.2010234652893556,0.029596548701915897,0.000586491402252772,0.7234351155117402,0.009716898201098159,False,14.333333333333334,0.400615181115589
DAP,40C,18,2020-07-28 18:51:06,1,17.93921462386364,0.20461667712679,0.028101228399369294,0.0005653255628209267,0.7439878191946412,0.010574430895933476,False,15.233333333333333,0.4308981812634427
DAP,40C,19,2020-07-28 18:52:00,1,17.794367112365332,0.2118736053787566,0.02619588219049267,0.0005459661001226481,0.7521752955152778,0.011255812451502725,False,16.133333333333333,0.46948496392589845
DAP,40C,20,2020-07-28 18:52:54,1,17.548149220653375,0.21992090028403896,0.024094998651595437,0.0005270989299861407,0.7551356379780816,0.011928167377005014,False,17.033333333333335,0.5120317389617878
DAP,40C,21,2020-07-28 18:53:48,1,17.850842525585076,0.23329795792605515,0.021390683635590033,0.0004899642181765074,0.7505630997421906,0.012295860101554831,False,17.933333333333334,0.5667991168206077
DAP,40C,22,2020-07-28 18:54:42,1,18.315468045012917,0.26497864884663785,0.018084179277509632,0.0004752919605877271,0.7121231865879767,0.012347075917249751,False,18.833333333333332,0.6337619419719147
DAP,40C,23,2020-07-28 18:55:36,1,17.80406224791491,0.2720221510932159,0.01640426079653118,0.000444354609369646,0.7377269334699279,0.013913019551323546,False,19.733333333333334,0.6677833964530806
DAP,40C,24,2020-07-28 18:56:28,1,18.3180984840605,0.30841020027008065,0.013540327123635374,0.0004185414863173475,0.700772500020481,0.013932840565076368,False,20.6,0.7257833471606608
DAP,40C,25,2020-07-28 18:57:22,1,17.91817392586921,0.3325786202551744,0.011878738112492342,0.0004031287596983066,0.7047551540023806,0.015513052930009964,False,21.5,0.7594335959965943
DAP,40C,26,2020-07-28 18:58:16,1,17.66075876982364,0.3552951597820006,0.010457780209426568,0.00038395309258901136,0.7064171183360797,0.016877055259991055,False,22.4,0.7882106200999593
DAP,40C,27,2020-07-28 18:59:10,1,17.789993966490446,0.40710643127585583,0.008335455770088358,0.00035927179392894975,0.6740120268037656,0.0175740043964932,False,23.3,0.8311916130021603
DAP,40C,28,2020-07-28 19:00:04,1,17.788888362807334,0.4644517090944967,0.0067166864697832005,0.00033890497824980186,0.6484079345834111,0.018628451166963565,False,24.2,0.8639746835436334
DAP,40C,29,2020-07-28 19:00:58,1,17.637007675730487,0.5255851793806269,0.00532605864676632,0.00030346391185272274,0.6578465068033613,0.02179432795096758,False,25.1,0.8921374674624434
DAP,40C,30,2020-07-28 19:01:52,1,17.48879167786587,0.6042786093389702,0.004226697688126816,0.00028217724977302246,0.6467290782989996,0.02441569694605083,False,26.0,0.9144015589860633
DAP,40C,31,2020-07-28 19:04:34,4,17.87726863405069,0.5408869583872534,0.0018259063664077117,0.00011742012736797886,0.5556953250200938,0.015846431862184634,False,28.7,0.9630220209879291
DAP,40C,35,2020-07-28 19:08:08,4,16.70434014625735,1.289640641387704,0.0005029030466363336,8.387346373204585e-05,0.5216272820912919,0.03385395191840735,False,32.266666666666666,0.9898152837156643
DAP,40C,39,2020-07-28 19:11:44,4,0.716292307801065,0.0,8.386636330289632e-07,0.0,4.871291115596243,0.0,True,35.86666666666667,
DAP,40C,43,2020-07-28 19:15:22,4,0.7266444337047,0.0,1.3865658219234787e-05,0.0,3.444891581606047,0.0,True,39.5,
DAP,40C,47,2020-07-28 19:18:58,4,5.824202580186246,4.05438835132961,0.00011124316668533561,0.00010120481534786361,0.9055855142962598,0.6254171650907092,False,43.1,0.9977471202474529
DAP,40C,51,2020-07-28 19:22:34,4,141.09849939226422,2.7923060729723473e-05,4.03817384122891e-08,1.0367109111288151e-07,0.19873655551534167,0.0624580018756412,True,46.7,
DAP,40C,55,2020-07-28 19:27:02,6,3.1129935021223707,171.77788259185309,1.124783701983954e-08,6.357341925803531e-06,0.11087827776496327,2.5522298732540363,True,51.166666666666664,
DAP,40C,61,2020-07-28 19:35:00,4,65.09289933599617,930.4428359354158,4.465004736897974e-08,2.4596346310214766e-06,0.18659845405599518,0.8099917817289503,True,59.13333333333333,
DAP,40C,65,2020-07-28 19:43:12,4,0.2001276734396145,0.0,1.4758363385094825e-07,0.0,4.319681761377874,0.0,True,67.33333333333333,
DAP,40C,69,2020-07-28 19:51:24,4,0.3785249515196898,0.476040816599751,0.00041119237021884674,0.000751942520012129,0.9147360515393604,1.5205729210589438,False,75.53333333333333,0.9916725944355018
DAP,40C,73,2020-07-28 19:59:36,4,3.994805436999423,2138.5904798410515,3.241338625726779e-05,0.05523374848690084,2.6791619160253357,15718.898193467487,True,83.73333333333333,
DAP,40C,77,2020-07-28 20:07:48,4,0.8136471164454336,994290.4818939851,3.1837121192835797e-05,0.3851772962252837,2.846842859135932,1609990.0185191059,True,91.93333333333334,
DAP,40C,81,2020-07-28 20:16:00,4,0.9755249568916359,0.27944164501010355,0.00014944841245940197,2.720457012007757e-05,4.999999999915444,5.959904705411829,True,100.13333333333334,
DAP,40C,85,2020-07-28 20:24:12,4,0.4862330041805446,0.56904231835585,0.0002616072066899131,0.0003677189895051214,1.1592553795788978,2.0628348797210423,False,108.33333333333333,0.9947019704973054
DAP,40C,89,2020-07-28 20:32:24,4,0.32892259711201305,0.2165930532047885,0.00022510150964308152,9.619977349304192e-05,4.998488910729567,14.954031763044489,True,116.53333333333333,
DAP,40C,93,2020-07-28 20:40:36,4,1.1157109844805093,0.34471180309022914,0.00011807182817037742,2.2308845220034215e-05,4.999999999998379,5.536690758411118,True,124.73333333333333,
DAP,40C,97,2020-07-28 20:48:50,4,1.0403755465248579,0.4124904405777865,0.0002246391150758586,7.919496433756698e-05,1.861080559282333,1.6381952843227097,False,132.96666666666667,0.9954506426860716
DAP,40C,101,2020-07-28 21:03:52,4,6.558791970883129,0.719865249665137,9.417469988902378e-05,1.3711789109604516e-05,0.8603795259616962,0.08528234105791367,False,148.0,0.9980927882502455
DAP,40C,105,2020-07-28 21:21:10,5,5.584721673552048,0.4173695351149873,0.00011654601970251683,1.0465658693418066e-05,1.0222321174387572,0.08416121799038517,False,165.3,0.9976397276718089
DAB,40C,1,2020-07-28 15:33:56,1,21.92966667947226,0.7636133367262875,0.0053885091964081915,0.0003955934707117176,0.569071997136142,0.01943255055820294,False,0.0,
DAB,40C,2,2020-07-28 15:34:50,1,20.05995584806864,0.3560268351710055,0.012552988576818889,0.00042419225987829797,0.6642925460893361,0.013297446661677165,False,0.9,
DAB,40C,3,2020-07-28 15:35:44,1,19.349490453676342,0.2818190869757146,0.017681634342917033,0.00047591726899681513,0.6945044850778215,0.011866895173609228,False,1.8,
DAB,40C,4,2020-07-28 15:36:38,1,18.925053014058655,0.2523239526410325,0.021989918664431108,0.00054172622011211,0.6949770041996476,0.010889949270290585,False,2.7,
DAB,40C,5,2020-07-28 15:37:32,1,18.650669623405143,0.2334315253276294,0.025318373220408672,0.0005780079540311247,0.7083597443883337,0.010599446050528157,False,3.6,
DAB,40C,6,2020-07-28 15:38:26,1,18.38055568211767,0.21781556209713887,0.028042402834649097,0.0006007700748856381,0.7177394572024524,0.010291815257905255,False,4.5,
DAB,40C,7,2020-07-28 15:39:20,1,18.63784378301604,0.21683555059374454,0.029306382204214998,0.0006231390893877064,0.7065435102058666,0.009829541750271183,False,5.4,
DAB,40C,8,2020-07-28 15:40:12,1,18.155729816065556,0.20629948380770802,0.03154781481037188,0.000642613809521472,0.7267432039829471,0.010113814826160483,False,6.266666666666667,
DAB,40C,9,2020-07-28 15:41:06,1,18.4041187526744,0.20733056019847163,0.031737203756968736,0.0006464434932872959,0.7177791065855216,0.009808649841819844,False,7.166666666666667,
DAB,40C,10,2020-07-28 15:42:00,1,17.791869163896184,0.19244774666887024,0.03423354875430907,0.0006483843587845213,0.7520488010914691,0.010254096797725131,False,8.066666666666666,
DAB,40C,11,2020-07-28 15:42:54,1,18.015705018462494,0.19495987486357202,0.03346048997844208,0.0006433827767698678,0.7362250022098703,0.009871240695348157,False,8.966666666666667,
DAB,40C,12,2020-07-28 15:43:48,1,17.98666607364091,0.1933830038346076,0.034208329071954736,0.0006530785207495651,0.7369275767382751,0.009829374605938053,False,9.866666666666667,
DAB,40C,13,2020-07-28 15:44:42,1,17.805075789916607,0.1906672388556431,0.03473127290044445,0.0006530461285277954,0.7490440554930432,0.010082548408915521,False,10.766666666666667,
DAB,40C,14,2020-07-28 15:45:36,1,17.650868245494372,0.18814786837449518,0.03546650040405006,0.0006607930802024807,0.7540250998574641,0.01016063794826891,False,11.666666666666666,0.0
DAB,40C,15,2020-07-28 15:46:30,1,17.758027957565538,0.19675971569662842,0.0343036544654667,0.0006772205705519604,0.7332900218079659,0.010041906724880255,False,12.566666666666666,0.03278716324801445
