Repository: tkmeldrum/epoxy_HPC

# epoxy_HPC

## Model notes

The `kapp` model (`BatchBayesian_simple.py`) — which uses `kapp * a^m * (1-a)^(n/2) * (r-a)^(n/2)` — was tested but abandoned. Dropping the k1 term means the reaction rate goes to zero as α→0, which produces poor fits and very wide posterior CIs for datasets that plateau early (e.g. NMR at low temperature). The full Kamal-Malkin form `(k1 + k2*a^m) * (1-a)^(n/2) * (r-a)^(n/2)` is used instead.

### Folder/zip structure

Data lives in:
```
<ZIP_ROOT>/<temp>.zip  (25C.zip, 33C.zip, 40C.zip)
  WMXX/Debugger/CPMG/<scan_index>/data.2d
  WMXX/Debugger/CPMG/<scan_index>/acqu.par
```

Sample–WM number mapping:

| Temp | EDA | DAP | DAB |
|------|-----|-----|-----|
| 25C  | WM39 | WM38 | WM40 |
| 33C  | WM66 | WM63 | WM65 |
| 40C  | WM58 | WM54 | WM53 |

DAP2 (2026 repeat of DAP) lives in a separate zip with a different internal structure:

```
DAP2.zip
  Epoxy2026/13DAP/CPMG_25C/<n>/data.2d
  Epoxy2026/13DAP/CPMG_33C/<n>/data.2d
  Epoxy2026/13DAP/CPMG_40C_2/<n>/data.2d
```

**60°C (new temperature, Jul 2026):** no `60C.zip` bundling all samples yet — each sample gets its own zip, registered in `EXPERIMENTS_60C` (`cpmg_batch_fit.py`, mirrored in `pub_figs/cpmg_fit.py`):

```python
EXPERIMENTS_60C = {
    "EDA": {"zip": ZIP_ROOT / "DGEBA_EDA_60.zip", "prefix": "debugger"},
    # "DAP": {"zip": ZIP_ROOT / "DGEBA_DAP_60.zip", "prefix": "debugger"},
    # "DAB": {"zip": ZIP_ROOT / "DGEBA_DAB_60.zip", "prefix": "debugger"},
}
```

```
DGEBA_EDA_60.zip
  debugger/<n>/data.2d
  debugger/<n>/acqu.par
```

Raw data for this dataset originates on the instrument PC's `Z:` share (not OneDrive — a prior OneDrive copy was found to overwrite file mtimes with the upload time, destroying the per-scan acquisition timestamps the whole α(t) analysis depends on; verify with `stat`/`find` on `data.2d` before zipping if re-copying this kind of dataset in the future). Adding DAP/DAB at 60°C later is just a new `EXPERIMENTS_60C` entry + zip, no further code changes.

Timestamps come from `data.2d` ZipInfo mtime (2-second resolution; sufficient for minute-spaced acquisitions).

### Observed trends (Mar 2026 dataset)

**B decreases with temperature** across almost all samples — higher cure temperature produces a more gradual R2 increase per unit conversion, consistent with the system being farther from its glass transition throughout cure.

**a₀ decreases with temperature** consistently — the R2 singularity (vitrification/gelation) occurs at lower conversion at higher temperature, because Tg approaches T_cure sooner.

**By hardener**, EDA has the highest B at 25 and 33°C (most abrupt mobility loss per unit conversion). DAP2 consistently has the lowest B and a₀ at every temperature, notably different from DAP despite being nominally the same hardener — likely reflects a batch or sample-preparation difference and should be investigated.

**T2_0** increases with temperature as expected (more liquid-like uncured state). ~~EDA 40°C is anomalous (T2_0 ≈ 0.112 s, ~3× other samples at 40°C)~~ — **update (Jul 2026):** this was a fit bug, not a real effect. `_fit_echo_array`'s initial-guess logic (`cpmg_batch_fit.py`) computed the amplitude guess from `max()` over the *entire* echo array and located the half-max crossing via `np.searchsorted` on `-y`, which silently assumes `y` is sorted — invalid once real signal has decayed away and the rest of the array is noise. For EDA 40°C, a single late-time (132.9 min), fully-vitrified scan got a spurious, falsely-confident T2 ≈ 0.112 s fit that slipped past the drop criteria (β=1.50, under the β>2 cutoff) and became the `T2_0` reference (= max reliable T2) for the whole series, including producing a nonphysical α ≈ −2 point in the Corezzi fit. Fixed by (1) restricting the amplitude guess to the first 15% of points, and (2) finding the *first* index where `y` actually drops below half-max rather than using `searchsorted` on unsorted data, floored at half an echo spacing. EDA 40°C now reports T2_0 ≈ 0.037 s, consistent with the other 40°C samples. Re-running the full batch after this fix changed DAP 40°C's `B`/`a0` slightly (0.116→0.120, 1.017→1.017) for the same reason; all other datasets were affected only at the level of floating-point convergence noise (~1e-5 relative).

### `plot_mcmc.py` — Post-process MCMC chains from saved `.npz` files

Generates posterior overlay, α(t) CI band, dα/dt vs α, chain trace, and corner plots, plus a summary grid image. Appends a row to `posterior_summary.csv` (written before plots so results survive a crash). Intended to run locally after transferring results from the cluster via rsync.

```bash
python plot_mcmc.py                                        # all files in mcmc_samples/
python plot_mcmc.py path/to/file_fitdata.npz               # single file
python plot_mcmc.py --input-dir mcmc_samples_nmr --outdir fit_plots_nmr
python plot_mcmc.py --burnin 5000 --stride 5               # override mcmc_config
```

File: combined_arrhenius_20260327.csv
Label,log_k1_median,log_k1_CI_lower,log_k1_CI_upper,log_k2_median,log_k2_CI_lower,log_k2_CI_upper,m_median,m_CI_lower,m_CI_upper,n_median,n_CI_lower,n_CI_upper,r_median,r_CI_lower,r_CI_upper,log_sigma_median,log_sigma_CI_lower,log_sigma_CI_upper
DSC_DAB_100C,-3.653464281190775,-3.792394037322559,-2.8845680955105517,-1.865663102399127,-1.8802639810434696,-1.8565649407134752,0.396320326794619,0.3927891230100849,0.4928021929367756,1.52441622748365,1.515843314751624,1.5296097356709868,0.8887223997685247,0.8885152465128323,0.8890807335559013,-2.694634580205054,-2.8180182815034853,-2.620463162392652
DSC_DAB_80C,-2.855342012986537,-6.332002255202829,-2.841976809829744,-2.2337393800406984,-2.2558415240799268,-2.2295988287161648,0.9297868481517504,0.3857398619737011,0.9384602902527964,1.4771494273092256,1.433166879008002,1.48126010636309,0.9294178906908696,0.928752961058682,0.9320307314305452,-2.578910516283419,-2.600389431830052,-2.248803596019684
DSC_DAB_60C,-3.3764472310661215,-3.3846673801767717,-3.3545418396061684,-2.5853540354940003,-2.585786392877397,-2.580119218616256,1.0991410879500831,1.0921336421753738,1.1506453135832275,1.5380864814893909,1.5280303613518769,1.5421119380609374,0.8997533858634964,0.899129605310992,0.8998626576317872,-2.5307838881898643,-2.5411481773047537,-2.521644069283699
DSC_DAB_33C,-5.133559028338594,-5.147107471152786,-4.79876379065203,-3.3621026272437153,-3.362536967482174,-3.329674519838433,0.4121776613630837,0.4115170391788436,0.4621912856024336,1.3186945392695462,1.3183728397033248,1.325896269913043,0.2205873309026252,0.2202623558468032,0.2206255477244388,-3.335973173045697,-3.424417845338018,-3.3248874622174256
DSC_DAB_50C,-3.698928329871956,-3.7032076257768543,-3.6958741431061073,-2.97310175309047,-2.9965979262799127,-2.9725218374412323,0.8363954684175956,0.8009203913160002,0.8383871708467963,1.3561736892875835,1.3460168312876026,1.3564991547849523,0.8299381859138244,0.8298057278281916,0.8301035194657107,-2.673742015201426,-2.6805329378938043,-2.607605274511683
DSC_DAB_25C,-4.580652119409317,-4.585039268305648,-4.5793006153181235,-3.4159670551828443,-3.428664468074268,-3.413104974759374,1.5058562881465485,1.4840551944319396,1.512067217257863,1.2205279087780023,1.2099945733632211,1.221107807803326,0.6065901533184657,0.6064124137367237,0.606970681658198,-2.5647132341624843,-2.5695538784374716,-2.559687235006164
DSC_DAP_100C,-3.0883561791806953,-3.0972931255085605,-2.186951979089362,-1.8683253454730997,-2.601497886246866,-1.8509045423848756,0.4529849048500348,0.4522825029584779,1.2771538272808802,1.7687958821491003,1.5907106726975235,1.7995674095510206,0.8291631649136708,0.8261760219092741,0.83154683867408,-2.8510917328529537,-2.8873144615167226,-1.8022942125428791
DSC_DAP_33C,-4.108288721023637,-4.119828924437648,-3.899145148639765,-3.01675300635082,-4.294682448562104,-2.98293022579549,0.8652344697939822,0.8372929907781452,1.713469873317049,1.673759214395465,1.3934712162491247,1.7011553109375632,0.2076104325494275,0.2075030456161553,0.212610921910565,-3.1167156624128807,-3.12921181348851,-2.064779623537489
DSC_DAP_25C,-4.5542406149315,-4.554533644485112,-4.546978420921689,-3.645982701504463,-3.646252144821448,-3.6253003497120546,1.0887700998409735,1.0885251542092136,1.118797128712256,1.1632309938716827,1.16307235440356,1.176489184714249,0.5582305929866911,0.5579054502368501,0.5582905917959669,-2.75963549248502,-2.7661855871351064,-2.754281190386326
DSC_EDA_100C,-6.627558515937776,-48785.42796459237,-3.5526016083047316,-1.9787423180737291,-2.0117860494019664,-1.973392145712337,0.2632331813635429,0.2482127118263134,0.2809569697279673,0.9085314613108688,0.766672311652722,0.92133722659896,1.098846250948596,1.0020421057120057,1.0999256833581224,-2.264311001197957,-4.0719176317589785,-2.241990471359181
DSC_DAP_60C,-3.5531548703708777,-3.554867672832042,-3.156078892223078,-2.780757613890522,-5.842089998810548,-2.780094245469696,0.7985131408048989,0.4178391095323974,0.8013309194752258,1.5491720795200372,1.2530109571053127,1.549928959340742,0.851078734531777,0.8510366168099883,0.8683893435103704,-2.9454846991842016,-2.9512364390351244,-1.5713768069597829
DSC_DAP_80C,-3.1924291132727824,-3.1961436924815847,-3.188192788352106,-2.362799060928719,-2.363591516518857,-2.36188432233127,0.535784867905423,0.5332667235916672,0.5388143082509459,1.631639380486828,1.630499163635912,1.6331195977846673,0.7936431326213773,0.7936172751569665,0.7936626043630037,-3.309389891826247,-3.3161246353854255,-3.301474747733018
DSC_DAP_50C,-3.8628502595057608,-3.8651887271223537,-3.860822127858657,-3.0086034772872967,-3.010645290149889,-3.0065219243663184,0.8514176940309627,0.8468684695168445,0.8555332458306932,1.5327514243731528,1.5305924225103695,1.5349055105646925,0.7510744893102768,0.7510364245713069,0.7511159272451895,-2.9321377598306535,-2.9360558958016347,-2.9268447459422884
DSC_EDA_33C,-5.356755032753117,-5.924640290832053,-5.319694872573874,-3.594101627224739,-3.60813887692487,-3.593952244381831,0.3496476347825439,0.3287109337758701,0.3509529808758071,1.1582701617833064,1.1533231653871738,1.15846401112371,0.1517007195688009,0.1516766000828416,0.1518391468912347,-3.487197263209175,-3.497257222713725,-3.4782384185312294
DSC_EDA_25C,-4.44647933349942,-4.44855589261557,-4.444227480688362,-3.5759224365162936,-3.585582234881529,-3.5642272606245196,1.5883141424488736,1.5727119251485464,1.6067934704846896,1.478971878630648,1.4683805991985917,1.4915299648238105,0.7888498646498441,0.7883737879271409,0.7894087263651031,-2.3763830419148704,-2.3804407512246346,-2.371861917925358
DSC_EDA_80C,-2.7172591343899515,-2.7190724213896815,-2.715597424618028,-2.472011501189723,-2.475817295215062,-2.4686365471369394,0.8454084873544616,0.834549069013323,0.8538146645872264,1.4690913383267428,1.4649241836719429,1.4730872580917391,1.019131855678483,1.018585692963751,1.0196687691015969,-3.07702340821171,-3.0837896141516064,-3.068777116282434
DSC_EDA_50C,-4.068081949622195,-4.071183985860673,-4.065827715604471,-3.0464911103269454,-3.0485665294626196,-3.04477032233041,0.7374341815338141,0.7338472925414737,0.7401127936797319,1.5424002071035332,1.5401493990602682,1.5444182255875518,0.6822343026359395,0.6821851728966066,0.6822837606594344,-2.9211306974248425,-2.9253923786500855,-2.9163648944788902
DSC_EDA_60C,-4.313718282512946,-4.324370450618396,-4.305498656124421,-2.9138480064604986,-2.9146059219977607,-2.913222388819564,0.4296654084781171,0.4277889233015163,0.4311024510136282,1.678395981342911,1.6769230376139368,1.6796716268713172,0.7282989539030011,0.72825474928713,0.7283470584553594,-3.189915302877689,-3.195736187346059,-3.1852469962677077
NMR_EDA_25C,-4.29475075356128,-4.29475075356128,-4.29475075356128,-3.5210270429531056,-3.5210270429531056,-3.5210270429531056,1.0235888762337364,1.0235888762337364,1.0235888762337364,1.5889795987987516,1.5889795987987516,1.5889795987987516,,,,,,
NMR_DAP_25C,-7.281133839431292,-7.281133839431292,-7.281133839431292,-3.3924760281265134,-3.3924760281265134,-3.3924760281265134,0.4405778694327693,0.4405778694327693,0.4405778694327693,1.3495714853926537,1.3495714853926537,1.3495714853926537,,,,,,
NMR_DAB_25C,-9.281017857626356,-9.281017857626356,-9.281017857626356,-3.5971406640474046,-3.5971406640474046,-3.5971406640474046,0.3974008825580947,0.3974008825580947,0.3974008825580947,1.2139660672663617,1.2139660672663617,1.2139660672663617,,,,,,
NMR_EDA_33C,-4.1945340228462245,-4.1945340228462245,-4.1945340228462245,-3.232499465877439,-3.232499465877439,-3.232499465877439,0.8796629017763471,0.8796629017763471,0.8796629017763471,1.43766278177059,1.43766278177059,1.43766278177059,,,,,,
NMR_DAP_33C,-3.6225318505089312,-3.6225318505089312,-3.6225318505089312,-2.9393893945422445,-2.9393893945422445,-2.9393893945422445,1.506941573545653,1.506941573545653,1.506941573545653,1.5931333568357564,1.5931333568357564,1.5931333568357564,,,,,,
NMR_DAB_33C,-3.515910077745964,-3.515910077745964,-3.515910077745964,-3.0141113385758262,-3.0141113385758262,-3.0141113385758262,1.9213570757736689,1.9213570757736689,1.9213570757736689,1.4953019311295963,1.4953019311295963,1.4953019311295963,,,,,,
NMR_EDA_40C,-6.583313330542058,-6.583313330542058,-6.583313330542058,-2.9761211571886896,-2.9761211571886896,-2.9761211571886896,0.4201262723633998,0.4201262723633998,0.4201262723633998,0.9996330183673932,0.9996330183673932,0.9996330183673932,,,,,,
NMR_DAP_40C,-6.890993458063219,-6.890993458063219,-6.890993458063219,-2.859810046819344,-2.859810046819344,-2.859810046819344,0.4227039380942896,0.4227039380942896,0.4227039380942896,0.8779327762391178,0.8779327762391178,0.8779327762391178,,,,,,
NMR_DAB_40C,-3.975181511588045,-3.975181511588045,-3.975181511588045,-2.7893178576731077,-2.7893178576731077,-2.7893178576731077,1.1839993378876144,1.1839993378876144,1.1839993378876144,2.0551115379201232,2.0551115379201232,2.0551115379201232,,,,,,
NMR_DAP2_25C,-9.999998743749142,-9.999998743749142,-9.999998743749142,-3.397042878610339,-3.397042878610339,-3.397042878610339,0.1331953036716372,0.1331953036716372,0.1331953036716372,1.3641581056909835,1.3641581056909835,1.3641581056909835,,,,,,
NMR_DAP2_33C,-4.014288168732939,-4.014288168732939,-4.014288168732939,-2.892015574348768,-2.892015574348768,-2.892015574348768,1.2422647011726886,1.2422647011726886,1.2422647011726886,1.7673008861250703,1.7673008861250703,1.7673008861250703,,,,,,
NMR_DAP2_40C,-5.168754465647281,-5.168754465647281,-5.168754465647281,-2.991971847527176,-2.991971847527176,-2.991971847527176,0.3381209890949394,0.3381209890949394,0.3381209890949394,0.9618475915805448,0.9618475915805448,0.9618475915805448,,,,,,

File: combined_arrhenius_20260722.csv
Label,log_k1_median,log_k1_CI_lower,log_k1_CI_upper,log_k2_median,log_k2_CI_lower,log_k2_CI_upper,m_median,m_CI_lower,m_CI_upper,n_median,n_CI_lower,n_CI_upper,r_median,r_CI_lower,r_CI_upper,log_sigma_median,log_sigma_CI_lower,log_sigma_CI_upper
DSC_DAB_100C,-3.653464281190775,-3.792394037322559,-2.8845680955105517,-1.865663102399127,-1.8802639810434696,-1.8565649407134752,0.396320326794619,0.3927891230100849,0.4928021929367756,1.52441622748365,1.515843314751624,1.5296097356709868,0.8887223997685247,0.8885152465128323,0.8890807335559013,-2.694634580205054,-2.8180182815034853,-2.620463162392652
DSC_DAB_80C,-2.855342012986537,-6.332002255202829,-2.841976809829744,-2.2337393800406984,-2.2558415240799268,-2.2295988287161648,0.9297868481517504,0.3857398619737011,0.9384602902527964,1.4771494273092256,1.433166879008002,1.48126010636309,0.9294178906908696,0.928752961058682,0.9320307314305452,-2.578910516283419,-2.600389431830052,-2.248803596019684
DSC_DAB_60C,-3.3764472310661215,-3.3846673801767717,-3.3545418396061684,-2.5853540354940003,-2.585786392877397,-2.580119218616256,1.0991410879500831,1.0921336421753738,1.1506453135832275,1.5380864814893909,1.5280303613518769,1.5421119380609374,0.8997533858634964,0.899129605310992,0.8998626576317872,-2.5307838881898643,-2.5411481773047537,-2.521644069283699
DSC_DAB_33C,-5.133559028338594,-5.147107471152786,-4.79876379065203,-3.3621026272437153,-3.362536967482174,-3.329674519838433,0.4121776613630837,0.4115170391788436,0.4621912856024336,1.3186945392695462,1.3183728397033248,1.325896269913043,0.2205873309026252,0.2202623558468032,0.2206255477244388,-3.335973173045697,-3.424417845338018,-3.3248874622174256
DSC_DAB_50C,-3.698928329871956,-3.7032076257768543,-3.6958741431061073,-2.97310175309047,-2.9965979262799127,-2.9725218374412323,0.8363954684175956,0.8009203913160002,0.8383871708467963,1.3561736892875835,1.3460168312876026,1.3564991547849523,0.8299381859138244,0.8298057278281916,0.8301035194657107,-2.673742015201426,-2.6805329378938043,-2.607605274511683
DSC_DAB_25C,-4.580652119409317,-4.585039268305648,-4.5793006153181235,-3.4159670551828443,-3.428664468074268,-3.413104974759374,1.5058562881465485,1.4840551944319396,1.512067217257863,1.2205279087780023,1.2099945733632211,1.221107807803326,0.6065901533184657,0.6064124137367237,0.606970681658198,-2.5647132341624843,-2.5695538784374716,-2.559687235006164
DSC_DAP_100C,-3.0883561791806953,-3.0972931255085605,-2.186951979089362,-1.8683253454730997,-2.601497886246866,-1.8509045423848756,0.4529849048500348,0.4522825029584779,1.2771538272808802,1.7687958821491003,1.5907106726975235,1.7995674095510206,0.8291631649136708,0.8261760219092741,0.83154683867408,-2.8510917328529537,-2.8873144615167226,-1.8022942125428791
DSC_DAP_33C,-4.108288721023637,-4.119828924437648,-3.899145148639765,-3.01675300635082,-4.294682448562104,-2.98293022579549,0.8652344697939822,0.8372929907781452,1.713469873317049,1.673759214395465,1.3934712162491247,1.7011553109375632,0.2076104325494275,0.2075030456161553,0.212610921910565,-3.1167156624128807,-3.12921181348851,-2.064779623537489
DSC_DAP_25C,-4.5542406149315,-4.554533644485112,-4.546978420921689,-3.645982701504463,-3.646252144821448,-3.6253003497120546,1.0887700998409735,1.0885251542092136,1.118797128712256,1.1632309938716827,1.16307235440356,1.176489184714249,0.5582305929866911,0.5579054502368501,0.5582905917959669,-2.75963549248502,-2.7661855871351064,-2.754281190386326
DSC_EDA_100C,-6.627558515937776,-48785.42796459237,-3.5526016083047316,-1.9787423180737291,-2.0117860494019664,-1.973392145712337,0.2632331813635429,0.2482127118263134,0.2809569697279673,0.9085314613108688,0.766672311652722,0.92133722659896,1.098846250948596,1.0020421057120057,1.0999256833581224,-2.264311001197957,-4.0719176317589785,-2.241990471359181
DSC_DAP_60C,-3.5531548703708777,-3.554867672832042,-3.156078892223078,-2.780757613890522,-5.842089998810548,-2.780094245469696,0.7985131408048989,0.4178391095323974,0.8013309194752258,1.5491720795200372,1.2530109571053127,1.549928959340742,0.851078734531777,0.8510366168099883,0.8683893435103704,-2.9454846991842016,-2.9512364390351244,-1.5713768069597829
DSC_DAP_80C,-3.1924291132727824,-3.1961436924815847,-3.188192788352106,-2.362799060928719,-2.363591516518857,-2.36188432233127,0.535784867905423,0.5332667235916672,0.5388143082509459,1.631639380486828,1.630499163635912,1.6331195977846673,0.7936431326213773,0.7936172751569665,0.7936626043630037,-3.309389891826247,-3.3161246353854255,-3.301474747733018
DSC_DAP_50C,-3.8628502595057608,-3.8651887271223537,-3.860822127858657,-3.0086034772872967,-3.010645290149889,-3.0065219243663184,0.8514176940309627,0.8468684695168445,0.8555332458306932,1.5327514243731528,1.5305924225103695,1.5349055105646925,0.7510744893102768,0.7510364245713069,0.7511159272451895,-2.9321377598306535,-2.9360558958016347,-2.9268447459422884
DSC_EDA_33C,-5.356755032753117,-5.924640290832053,-5.319694872573874,-3.594101627224739,-3.60813887692487,-3.593952244381831,0.3496476347825439,0.3287109337758701,0.3509529808758071,1.1582701617833064,1.1533231653871738,1.15846401112371,0.1517007195688009,0.1516766000828416,0.1518391468912347,-3.487197263209175,-3.497257222713725,-3.4782384185312294
DSC_EDA_25C,-4.44647933349942,-4.44855589261557,-4.444227480688362,-3.5759224365162936,-3.585582234881529,-3.5642272606245196,1.5883141424488736,1.5727119251485464,1.6067934704846896,1.478971878630648,1.4683805991985917,1.4915299648238105,0.7888498646498441,0.7883737879271409,0.7894087263651031,-2.3763830419148704,-2.3804407512246346,-2.371861917925358
DSC_EDA_80C,-2.7172591343899515,-2.7190724213896815,-2.715597424618028,-2.472011501189723,-2.475817295215062,-2.4686365471369394,0.8454084873544616,0.834549069013323,0.8538146645872264,1.4690913383267428,1.4649241836719429,1.4730872580917391,1.019131855678483,1.018585692963751,1.0196687691015969,-3.07702340821171,-3.0837896141516064,-3.068777116282434
DSC_EDA_50C,-4.068081949622195,-4.071183985860673,-4.065827715604471,-3.0464911103269454,-3.0485665294626196,-3.04477032233041,0.7374341815338141,0.7338472925414737,0.7401127936797319,1.5424002071035332,1.5401493990602682,1.5444182255875518,0.6822343026359395,0.6821851728966066,0.6822837606594344,-2.9211306974248425,-2.9253923786500855,-2.9163648944788902
DSC_EDA_60C,-4.313718282512946,-4.324370450618396,-4.305498656124421,-2.9138480064604986,-2.9146059219977607,-2.913222388819564,0.4296654084781171,0.4277889233015163,0.4311024510136282,1.678395981342911,1.6769230376139368,1.6796716268713172,0.7282989539030011,0.72825474928713,0.7283470584553594,-3.189915302877689,-3.195736187346059,-3.1852469962677077
NMR_DAB_25C,-7.313239618697135,-9.874102050727751,-4.877643249370563,-3.492851033371294,-3.5170922175681607,-3.4626718528159173,0.3153835046759627,0.2887078517618966,0.3639735675786817,0.7093891193448219,0.6646262662798703,0.7542692833415371,,,,-2.2382642645865767,-2.3372993808149096,-2.088751604915025
NMR_DAB_33C,-6.465842188903975,-9.757929254928776,-3.9029693225926687,-3.1023833318044116,-3.1556540727094724,-3.0795776312019623,0.2440252296828846,0.21720428859623,0.3322055543828129,0.5826587424302856,0.5399908604868022,0.6228884287063869,,,,-2.1069219117733895,-2.173578537655695,-2.03090833509124
NMR_DAB_40C,-3.717920540798281,-3.825131841125327,-3.654089931646237,-2.7428897916998096,-2.7874623648013173,-2.696989597683212,0.8960344222255987,0.7646125551843649,1.0114147413458017,1.1447851797880917,1.0867868017912592,1.1910385125938514,,,,-2.194185241133399,-2.251927526121372,-2.120133598826944
NMR_DAB_60C,-6.432815223865916,-9.831508356612586,-3.801732659239778,-2.656165980807462,-2.685190314000801,-2.619450176323971,0.4047644939551848,0.3812063027578796,0.525699115221792,0.46941424728844,0.4193095281404177,0.5364035032225083,,,,-2.261801946288892,-2.390667644577291,-2.110363883150016
NMR_DAP2_25C,-3.388484196764396,-3.3979837855164523,-3.380790361800042,-3.411168125213633,-3.5293790617245913,-3.326542782388014,1.9645207069852704,1.662586769532993,2.231041388669528,0.9114202180919156,0.8643854999163167,0.9527548221942266,,,,-2.5231498171041795,-2.550701306509932,-2.487388727353088
NMR_DAP2_33C,-6.133215554755225,-9.783533446927484,-4.438067521132948,-2.9767623017513887,-2.999926694996915,-2.933772682072524,0.5008886946340594,0.4805469991002053,0.615173573857493,0.930279274847944,0.8949143294736773,0.9915046973193002,,,,-2.1979549015179556,-2.273587332495298,-2.1014432887012044
NMR_DAP2_40C,-3.7833178516608776,-3.8948061175259783,-3.701406404381312,-2.8575517678880327,-2.8794229848146973,-2.8304291333349942,0.6354916984424851,0.5598146089815736,0.7236036377355378,0.666338437284165,0.6281154478592771,0.7022878867381441,,,,-2.6267101879341253,-2.670182226271994,-2.571505361758698
NMR_DAP_25C,-7.336626831004028,-9.8943247333052,-4.592426333114889,-3.3360198515801898,-3.3589532492375898,-3.318748758518285,0.2647531140971511,0.2492590858659969,0.2972704914409556,0.7536713311253376,0.7262385362923449,0.779101508350599,,,,-2.5147974802739697,-2.6573551624533476,-2.3714791990833977
NMR_DAP_33C,-3.266622422548427,-3.2917974143959685,-3.2515052925605885,-2.859868598563728,-3.0419960712012695,-2.6974079888809253,1.9477241627997064,1.5484063601255402,2.3094534787226113,0.9325411199346572,0.8161342454253313,1.0528454202273223,,,,-2.070605150853339,-2.1404453424979164,-2.00592880378865
NMR_DAP_40C,-7.3205467158198,-9.86488779369308,-4.691643997208744,-2.755403710701823,-2.78175963428961,-2.726841233190244,0.4311068955908939,0.4096604587431765,0.4698238845916498,0.5898823294966962,0.5395348939062535,0.6414321915272541,,,,-2.039720725574208,-2.1431109704747406,-1.9219605085414435
NMR_DAP_60C,-3.455484070480092,-3.5979331324109833,-3.3788406260662605,-2.4666524759830377,-2.5424542780402835,-2.393253921213308,0.9200995097016592,0.7498352466900364,1.0957995850338889,0.6595359515347682,0.5617835492137127,0.7490425781746731,,,,-2.2713279278152596,-2.4129419505386314,-2.160087294011712
NMR_EDA_25C,-7.709784682027776,-9.733914675247254,-5.03534128710666,-3.4967375581364917,-3.521539797241783,-3.473270508855816,0.3552105384082793,0.3325979757416493,0.3899262039337428,0.7301124910411814,0.6944397732399553,0.7689102839529823,,,,-2.2569265231640303,-2.368650486294259,-2.1421564452150688
NMR_EDA_33C,-4.085331235212639,-4.4119371656520965,-3.932964997307611,-3.215812195243683,-3.2487340592743124,-3.176399694780974,0.571067741473481,0.4388686697911241,0.7307173813321094,0.7698574160387328,0.7165267760760621,0.8289662431489127,,,,-2.096237289510521,-2.149699260378857,-2.0390361045903567
NMR_EDA_40C,-8.01087771629803,-9.763300894713996,-5.75773053533753,-2.823618614592988,-2.844410762772992,-2.8032179912468007,0.5134097394932375,0.4968317807834245,0.527471311234181,0.7124209881096522,0.6815685151195333,0.749930349306103,,,,-2.15503506165121,-2.215563719116808,-2.0863540079967557
NMR_EDA_60C,-3.1336383484529424,-3.2682683294897337,-3.0595854092193817,-2.128040533637878,-2.436033509091603,-1.8494549352870768,1.8567631684521329,1.216041465098831,2.510410336973705,1.1355328060863057,0.8288820233725681,1.4636091262845328,,,,-1.8653789207913976,-1.988705427240232,-1.666783612095598

File: combined_results.csv
Method,Sample,Temperature,Temp [K],1/T [K-1],Slider_k1,Slider_k2,Slider_m,Slider_n,Slider_r,Fit_k1,Fit_k2,Fit_m,Fit_n,Fit_r,Unc_k1,Unc_k2,Unc_m,Unc_n,Unc_r,source_file
DSC,DAB,25,298.15,0.003354016,1.00E-06,9.95E-05,0.395,0.733,0.606,2.32E-05,0.000234329,1.259247218,1.004860515,0.603383823,4.66E-08,1.52E-06,0.003683663,0.0025818,5.50E-05,DAB_index0_fit.csv
DSC,DAB,33,306.15,0.003266373,1.45E-05,0.000928966,0.589,1.653,0.22,5.20E-06,0.000376491,0.386459132,1.237640141,0.219794373,2.43E-07,1.26E-06,0.00144704,0.001317224,1.14E-05,DAB_index1_fit.csv
DSC,DAB,50,323.15,0.003094538,6.40E-05,0.000928966,0.516,1.411,0.831,0.0001871,0.000986376,0.766835479,1.319044654,0.829313801,8.37E-07,3.52E-06,0.003720812,0.00173711,4.84E-05,DAB_index2_fit.csv
DSC,DAB,60,333.15,0.003001651,2.63E-05,0.001682674,0.42,1.46,0.901,0.000377064,0.002082856,0.915537407,1.433259179,0.898401329,1.75E-06,9.70E-06,0.005073445,0.002090203,4.30E-05,DAB_index3_fit.csv
DSC,DAB,80,353.15,0.002831658,2.63E-05,0.006397348,0.468,1.58,0.929,0.000729451,0.004280179,0.476853902,1.299764907,0.927178623,1.16E-05,6.81E-06,0.004047135,0.001330585,3.25E-05,DAB_index4_fit.csv
DSC,DAB,100,373.15,0.002679887,0.0001,0.015631476,0.54,1.508,0.888,0.000427531,0.012309774,0.374142937,1.448054917,0.887111104,3.58E-05,1.69E-05,0.003278327,0.001411382,3.57E-05,DAB_index5_fit.csv
DSC,DAP,25,298.15,0.003354016,1.95E-05,0.000281838,1.242,1.291,0.559,2.63E-05,0.000189779,0.99976291,1.090801252,0.556950727,5.85E-08,1.03E-06,0.003141359,0.002072202,4.59E-05,DAP_index0_fit.csv
DSC,DAP,33,306.15,0.003266373,1.25E-05,0.001452112,0.734,1.944,0.208,5.13E-05,0.000497671,0.586707121,1.529301603,0.207343985,6.77E-07,7.15E-06,0.006066185,0.003533547,1.29E-05,DAP_index1_fit.csv
DSC,DAP,50,323.15,0.003094538,0.0001,0.000801678,0.686,1.556,0.752,0.000137187,0.00098087,0.851784075,1.533011619,0.751074482,2.97E-07,2.21E-06,0.001891416,0.001038944,2.14E-05,DAP_index2_fit.csv
DSC,DAP,60,333.15,0.003001651,4.09E-05,0.001682674,0.589,1.411,0.852,0.000276421,0.001642886,0.790273888,1.54509268,0.851024893,6.68E-07,2.83E-06,0.001876815,0.000837977,1.83E-05,DAP_index3_fit.csv
DSC,DAP,80,353.15,0.002831658,3.05E-05,0.006397348,0.54,1.992,0.794,0.000642339,0.004337296,0.535920983,1.631705334,0.793643313,3.11E-06,4.23E-06,0.001494741,0.000641253,1.19E-05,DAP_index4_fit.csv
DSC,DAP,100,373.15,0.002679887,4.74E-05,0.018197009,0.54,1.605,0.829,0.000727226,0.012361417,0.413248505,1.700393664,0.828249119,2.68E-05,1.56E-05,0.002888783,0.001224963,1.81E-05,DAP_index5_fit.csv
DSC,EDA,25,298.15,0.003354016,1.56E-06,0.0001,0.322,1.121,0.784,3.58E-05,0.000265867,1.588657784,1.479633587,0.788838598,8.10E-08,3.21E-06,0.007745737,0.005790461,0.000241287,EDA_index0_fit.csv
DSC,EDA,33,306.15,0.003266373,3.05E-05,0.000928966,0.71,1.532,0.151,1.00E-08,0.000210697,0.305848332,1.072260676,0.151095754,2.29E-07,7.50E-07,0.00155746,0.001371858,1.02E-05,EDA_index1_fit.csv
DSC,EDA,50,323.15,0.003094538,1.08E-05,0.000801678,0.444,1.532,0.683,8.54E-05,0.000897962,0.736911647,1.542164521,0.682232373,2.74E-07,1.91E-06,0.001610662,0.001080087,2.46E-05,EDA_index2_fit.csv
DSC,EDA,60,333.15,0.003001651,0.0001,0.001247384,0.492,1.798,0.725,4.85E-05,0.001219415,0.429628478,1.678402486,0.728302529,6.48E-07,8.93E-07,0.00092215,0.000661604,2.31E-05,EDA_index3_fit.csv
DSC,EDA,80,353.15,0.002831658,0.001949845,0.002630268,0.686,1.339,1,0.001473078,0.002649966,0.433957212,1.302729313,1,2.23E-05,1.15E-05,0.009164759,0.002100458,0.000171466,EDA_index4_fit.csv
DSC,EDA,100,373.15,0.002679887,0.0001,0.011587774,0.251,0.927,1,1.00E-08,0.010100652,0.23568536,0.763777937,1,0.001058571,0.00074077,0.051608748,0.03221267,0.010938289,EDA_index5_fit.csv
NMR,EDA,25,298.15,0.003354016,0.0001,0.01,1,1,0.021,1.00E-08,0.00042056,0.354918655,1.432515068,0.021297839,4.13E-06,9.50E-05,0.042061166,0.037625483,8.32E-06,NMR_index0_fit.csv
NMR,EDA,33,306.15,0.003266373,3.53E-05,0.002630268,0.662,1.459,0.029,3.43E-05,0.001956699,0.571480492,1.513827829,0.028490215,9.54E-06,0.000670806,0.063028688,0.053452575,2.61E-05,NMR_index1_fit.csv
NMR,EDA,40,313.15,0.003193358,2.26E-07,0.005520774,0.613,1.411,0.044,1.00E-08,0.003008256,0.5177153,1.402120811,0.043914597,4.50E-06,0.000655775,0.034522526,0.050696811,4.09E-05,NMR_index2_fit.csv
NMR,DAP,25,298.15,0.003354016,3.53E-05,0.000928966,0.42,1.605,0.03,1.00E-08,0.000474619,0.265192543,1.481782096,0.029692205,1.61E-05,7.47E-05,0.047815884,0.027990377,7.98E-06,NMR_index3_fit.csv
NMR,DAP,33,306.15,0.003266373,6.40E-05,0.00476431,0.734,1.411,0.043,0.000389936,0.387742421,1.90488095,1.795437349,0.042691586,8.91E-05,0.418159156,0.216793925,0.132699357,5.96E-05,NMR_index4_fit.csv
NMR,DAP,40,313.15,0.003193358,0.0001,0.001452112,0.444,1.218,0.057,1.00E-08,0.001801868,0.432803256,1.14482636,0.056622385,9.18E-06,0.000361027,0.038536588,0.048267747,3.95E-05,NMR_index5_fit.csv
NMR,DAB,25,298.15,0.003354016,2.63E-05,0.000594292,0.468,1.508,0.034,1.00E-08,0.000340093,0.315869707,1.395349826,0.03411866,8.91E-06,8.86E-05,0.062713397,0.049008409,2.16E-05,NMR_index6_fit.csv
NMR,DAB,33,306.15,0.003266373,0.000156315,0.003047895,0.831,1.387,0.05,1.00E-08,0.000450376,0.241349852,1.131428582,0.050073536,3.64E-05,8.66E-05,0.079245381,0.049420632,3.86E-05,NMR_index7_fit.csv
NMR,DAB,40,313.15,0.003193358,2.63E-05,0.008590135,0.758,1.604,0.042,0.000295399,0.051516647,0.909721449,2.273556902,0.041867498,6.02E-05,0.020948332,0.071010846,0.078065601,6.06E-05,NMR_index8_fit.csv

File: posterior_summary.csv
Label,log_k1_median,log_k1_CI_lower,log_k1_CI_upper,log_k2_median,log_k2_CI_lower,log_k2_CI_upper,m_median,m_CI_lower,m_CI_upper,n_median,n_CI_lower,n_CI_upper,log_sigma_median,log_sigma_CI_lower,log_sigma_CI_upper
NMR_DAB_40C,-3.5316637095101084,-3.672168167485047,-3.4207241819842467,-1.2889080899259513,-1.5652206675454579,-1.055621553838887,0.9080229199088582,0.7987567917767332,1.0162062460445036,2.2796122382665636,2.1507124414790693,2.3628784235854328,-3.569872862103262,-3.642025537141148,-3.4967150471182316
NMR_DAP_25C,-7.193839751717823,-9.908615415135959,-5.0694594621215945,-3.3078346442599393,-3.3815687361099256,-3.207417264993779,0.2684777733125434,0.2512970938742747,0.29961008472356826,1.4952581448686386,1.4497622546586053,1.557045758477574,-4.0556762880644825,-4.164789029571296,-3.935718026186753
DSC_DAB_50C,-3.7033315628561168,-3.707238381780441,-3.698600824552864,-2.972270255219451,-2.9754543941971114,-2.9682898343830577,0.830276535855984,0.8216749782032373,0.8409882344084406,1.3629380588598656,1.3598044376663587,1.3665838368817935,-2.6529446082972683,-2.658219965425126,-2.6474841052426084
DSC_EDA_100C,-7.376549649238488,-9.535522877475573,-4.562587240263776,-1.9957817702883152,-2.004518643968042,-1.9885734835717126,0.23566357140937927,0.22749886620180507,0.24269663038341754,0.7633278189376947,0.7491285326309003,0.7749578761012855,-2.145063916394361,-2.1677791994129456,-2.1191554090526514
DSC_DAP_25C,-4.5636410528573474,-4.56546111737648,-4.561853838640455,-3.6704225392851266,-3.6739439723095906,-3.6652939187646743,1.054787198118739,1.049190279454162,1.0612889788512732,1.147148407217884,1.1441300848651559,1.1512723256515105,-2.755385844238801,-2.759573621615806,-2.749507879417443
DSC_EDA_33C,-9.08917012863479,-9.971448904233617,-8.10734790333581,-3.6661198464311444,-3.667164640188891,-3.664444076837352,0.3079970934929498,0.30765004377521804,0.30853039176002006,1.086873684002496,1.0856148288824519,1.0884499374692704,-3.660157056897754,-3.669390791273592,-3.6518643451155874
DSC_DAP_80C,-3.162467981208268,-3.1672391312825545,-3.1587082911331374,-2.352368218324365,-2.3531965156806036,-2.351372992507126,0.5628829911484263,0.559209133152744,0.5662680111283768,1.6491909975280823,1.6479017856440157,1.6506056748077103,-3.2357869967755004,-3.2450184953492296,-3.2289666383106272
NMR_DAB_33C,-7.080207078866908,-9.899660258090986,-4.75405696946115,-3.3212825178719676,-3.415187755382467,-3.2317728271282373,0.24849731248073195,0.2268897072830102,0.295266851890042,1.1492791748609692,1.08150093371976,1.2215636258089588,-3.4131219053956015,-3.4659940258881696,-3.3288120345741348
DSC_DAB_100C,-3.1508620134153285,-3.214733521124673,-3.1076123251511323,-1.9049857721667167,-1.90608971110527,-1.9037880808184588,0.40520548802504447,0.3954840284483107,0.41277118994644985,1.4687438087987754,1.4657122184484634,1.4719127606900337,-2.9455217484676526,-2.95758650146859,-2.932187740188451
NMR_DAB_40C,-3.5641657121181822,-3.68180014354059,-3.3906043216631274,-1.361567427011122,-1.5659632994092583,-0.9808653527696374,0.883253170396531,0.7857374962648767,1.03807875182272,2.2526227994665535,2.1675504833000643,2.3892836082813442,-3.5716912476379354,-3.6353575259948374,-3.4944513217553843
DSC_EDA_25C,-4.459067496037875,-4.46075467716878,-4.456818692275092,-3.6562970688629557,-3.662239008178285,-3.648410893323256,1.481017714141,1.4705127745441948,1.4963782027291632,1.38407128610333,1.378735969723852,1.3909192145866545,-2.370791292222801,-2.374434992301409,-2.366653586468822
DSC_DAP_60C,-3.548819139852026,-3.5511901340256666,-3.5468431722223226,-2.7730463708737703,-2.774412814075293,-2.7716496916924425,0.8123648358980751,0.8084305931674884,0.8160474453840939,1.5601302903299978,1.5586260008123272,1.561581874529417,-2.934201779491098,-2.9390489496100756,-2.9289690338319625
DSC_EDA_50C,-4.0470514927834405,-4.0491202320252375,-4.044493790072761,-3.024696499222995,-3.0259795838905554,-3.0229241081026257,0.7681280394084913,0.7654554075531245,0.7713389348203418,1.5725317718936942,1.5712263314614259,1.5741851951949872,-2.9025650004672356,-2.907113360785235,-2.898840921345522
NMR_DAB_25C,-7.930094268577121,-9.899236643873065,-5.228792971833402,-3.4309061769498133,-3.5501385319248553,-3.315959910927453,0.3248586374598075,0.2987190674399143,0.36853006621602225,1.4214470217297406,1.3301267693469485,1.4891376145791368,-3.704275342394096,-3.796321519773615,-3.587360652113749
DSC_DAB_33C,-5.052599466486697,-5.082156263098022,-5.02873336530277,-3.389942607914762,-3.393593265825422,-3.387430344459232,0.41195863570289104,0.40816067155199215,0.41482499207864837,1.2757453210284644,1.2726627410335947,1.277831190743585,-3.4702340807762093,-3.4787945937468936,-3.4622624004057876
DSC_DAB_80C,-3.0703119651068915,-3.081331477865891,-3.059386272713434,-2.3567364491466067,-2.3582158882151463,-2.355135908205787,0.5310756286772825,0.5228431067274012,0.5406110556441113,1.3280643590478105,1.325612948984079,1.330914552408266,-2.781317902914029,-2.7909105884881247,-2.7733446592663817
DSC_EDA_80C,-2.831903936168228,-2.8425751203840592,-2.8234259174190175,-2.576768249442107,-2.580102082736197,-2.5726817010308736,0.4341890456328437,0.4207898488925665,0.4456215687708761,1.3026814269547549,1.3008665425269519,1.3043016605898734,-2.793386789783294,-2.8002713740125005,-2.784040710523475
DSC_DAP_100C,-2.9984135822858944,-3.030053255914852,-2.9728307810586694,-1.8992731507803033,-1.9005096089406772,-1.8975663480760465,0.45037473717249676,0.441758333731273,0.4579622017288545,1.7243059987047422,1.7216244189081098,1.727384192235816,-3.0182416649401675,-3.029571977625105,-3.008699799118598
DSC_DAB_60C,-3.392747533514498,-3.3970154403725847,-3.3888367880277293,-2.625786552903249,-2.6323448396545777,-2.6211298638408813,1.0254689916238553,1.0105371873099542,1.0368060216730837,1.4998468720039373,1.4938764309226973,1.5044135480306504,-2.5232526339157135,-2.529216283163727,-2.5176859913148966
DSC_DAP_33C,-4.116579862969658,-4.127064119397408,-4.107924398484911,-2.991932242665274,-3.012460550246839,-2.9740281189231585,0.8250639972353162,0.8063405453004054,0.8406157825080789,1.731368133724092,1.721017091746725,1.7424537044384063,-3.047406198040202,-3.0539267023060184,-3.0421871130385703
DSC_DAP_50C,-3.8512866591476853,-3.8522159217730114,-3.849005283250979,-2.989603470869691,-2.9906778150880675,-2.9878129004869445,0.8808668217564812,0.8791157068094977,0.8854315647256565,1.5569121908526284,1.5557415773593901,1.5587131212126808,-2.9123074824617916,-2.916444607870116,-2.9077598306734105
DSC_EDA_60C,-8.339316814422652,-9.852936013112425,-6.302781312226432,-2.943968486451765,-2.944385781488582,-2.943559975929265,0.357173188112869,0.35686091325504293,0.35792401437995747,1.6022204010753969,1.601484207536676,1.602827059605133,-2.9574532248592873,-2.962575275137414,-2.952053541808868
DSC_DAB_25C,-4.622321146907957,-4.623883012077514,-4.620375193881869,-3.58235491980797,-3.5873575189660416,-3.5767523408237762,1.3094902394193504,1.3024477319450132,1.3173537211825077,1.060901563689563,1.0564431339992815,1.0656867478819374,-2.607469774913615,-2.6120789098384822,-2.6021703456133025
NMR_EDA_33C,-4.502794819345958,-4.777573219189892,-4.221453432471059,-2.7406809536401164,-3.019001302775117,-2.33351998489396,0.5511077522062658,0.44863779588244185,0.7222011124095067,1.5186949780756065,1.3837956863968388,1.6596326156716692,-3.6328063583532995,-3.6947012489505595,-3.5719151792195616
NMR_DAP_33C,-3.4631951427046603,-3.5992936992760414,-3.382638509207507,-0.7489524064798072,-1.5173225965433672,-0.5160460226907566,1.7349729490083399,1.3626973284059585,1.8930401470890117,1.7278880804379233,1.5353720040041536,1.8548199063965667,-3.443646118123736,-3.5057277481405476,-3.378843823813856
NMR_DAP_40C,-7.475019277808055,-9.930779576246747,-5.380325138637488,-2.7202743109654874,-2.8141383901182313,-2.613104768731833,0.43712301953848137,0.4172310742787692,0.46337032856632937,1.166045741456358,1.0967181100535628,1.2563512797680172,-3.363759207517899,-3.4398543780155704,-3.2791036269786265
NMR_EDA_25C,-7.824830773777161,-9.966837912948828,-5.5461738222934684,-3.339254794327922,-3.48933976341905,-3.2345728978401516,0.36164618184887687,0.33735315873638055,0.38335753755929836,1.4612057899712223,1.362738891062952,1.5219370068189009,-3.9122121936558645,-4.003696280495731,-3.826009995100726
NMR_EDA_40C,-8.211180090120358,-9.840845724972034,-6.291966307075913,-2.5002190032293905,-2.5815181744597884,-2.4256469059833488,0.5212966770358014,0.5077120152380438,0.5358564887591727,1.426809790738354,1.3571204113910282,1.4780763090713147,-3.513327391595369,-3.5675111823151213,-3.4496167391413715

File: posterior_summary.csv
Label,log_k1_median,log_k1_CI_lower,log_k1_CI_upper,log_k2_median,log_k2_CI_lower,log_k2_CI_upper,m_median,m_CI_lower,m_CI_upper,n_median,n_CI_lower,n_CI_upper,log_sigma_median,log_sigma_CI_lower,log_sigma_CI_upper
NMR_EDA_33C,-4.435114807404101,-4.948855843842194,-4.21499457689764,-2.6718509792934926,-3.022352631951537,-2.2686827704202743,0.5824753937905262,0.4223427972622072,0.7302158568471774,1.5324969204456877,1.40773846775443,1.6726694219273561,-3.6428687516692566,-3.6987555793760967,-3.5852789849060684
NMR_DAB_33C,-6.844282122674661,-9.85307248464053,-4.554598130449173,-3.3222196176420375,-3.4259440422684517,-3.1852635933709403,0.2477613733436091,0.22458871932855318,0.3218515859679873,1.1505926313517914,1.0704753781921716,1.2406177369962013,-3.4049186608008677,-3.462440693691036,-3.334758947528543
NMR_DAB_25C,-7.374853074296949,-9.766277760833134,-5.243498466463715,-3.453768403889322,-3.5786355757063784,-3.3135810773446144,0.31978149514239596,0.29444164246087234,0.365216377024036,1.4078321812954582,1.3203466214863806,1.4935789370828467,-3.708767433065793,-3.8051430701081537,-3.590604044654892
NMR_DAP_25C,-7.502136117722541,-9.966404552075897,-5.122464159781295,-3.306428838830471,-3.3864048788704877,-3.22251195612077,0.2690587035579112,0.25122324589690076,0.2961798340733329,1.4963518341135527,1.444714007806657,1.5466384604141483,-4.058472607825028,-4.190174308724286,-3.901724212780613
NMR_EDA_25C,-7.7023689452917745,-9.849673476998694,-5.448913255031566,-3.3434700579667034,-3.4412832776705105,-3.20445408259759,0.35963053840132075,0.3396802665308373,0.3950944843478401,1.4551230716905486,1.3920585015694074,1.5522023731926142,-3.933368483055588,-4.036244049708547,-3.819704446723852
NMR_DAB_40C,-3.531348556312893,-3.6591430166591863,-3.3976575467415238,-1.293854692191304,-1.538179135856713,-1.0074153220026476,0.9125756653218571,0.8001263487728708,1.0214701061245077,2.2667414597748996,2.166775366805084,2.3889792076917584,-3.5745173089355404,-3.632779167846157,-3.496224635312196
NMR_DAP_40C,-7.822443801982206,-9.86672354017086,-5.270995073442906,-2.7171476141385638,-2.8146274443992505,-2.623485284952802,0.4395942076510961,0.41692631990854057,0.46228069514405595,1.1696489028075594,1.0929398207445629,1.2501467628622835,-3.3750556593885515,-3.456012700825591,-3.2970724520855854
DSC_DAB_100C,-3.146996677750927,-3.197484358440401,-3.098341734325531,-1.9047392364337106,-1.9063743722759825,-1.903268463996547,0.40597438179180234,0.39812552623024017,0.4148821501805358,1.4693621576366616,1.4663209771227643,1.472633778882162,-2.9453614143568525,-2.958972489995304,-2.9313484018214306
DSC_DAB_33C,-5.057560100567367,-5.08442457888866,-5.028976327391234,-3.39053646282665,-3.393727036984381,-3.387172379370391,0.41120840366242534,0.4081956938511245,0.41474022677033295,1.2751991856288578,1.2726114030001021,1.2781982663732105,-3.4700596173026677,-3.479839154910044,-3.4599334182182857
NMR_DAP_33C,-3.3980501942743278,-3.5745386040117673,-3.2801113639110833,-0.4508240595913444,-1.2503286860338358,-0.03250503570430714,1.8678356172055917,1.5016401911740571,2.0649441361352188,1.819325015666542,1.5732160256561394,1.9751830297046504,-3.446999321928031,-3.50912358513193,-3.3582575956382574
NMR_EDA_40C,-8.288401393512935,-9.810490631552971,-6.0291738531848935,-2.5053645677780505,-2.5865273719600617,-2.4267107333402755,0.5206976572852333,0.5052089262238882,0.5358594507453132,1.4175555950562189,1.3467987992040162,1.4752492237802959,-3.5119826979661273,-3.571172265006848,-3.4405105910694296
DSC_EDA_80C,-2.8318792941139295,-2.8423778708367817,-2.820596044491693,-2.5767604847244123,-2.5806504984193044,-2.573162766652517,0.43402021212260655,0.42126578688074545,0.44895757216979565,1.3027402774234171,1.3009518761463248,1.3044683463625897,-2.7926453456468647,-2.8006541806232352,-2.7866470769659206
DSC_EDA_100C,-7.098001904182942,-9.832092783343475,-4.499280133553803,-1.995971242803127,-2.003694879432587,-1.9880181796460576,0.2359696960907698,0.22824158546089127,0.24330422413985817,0.7638541803229315,0.7507704079844368,0.7764394735374333,-2.142474541453743,-2.164717699347741,-2.1153565952900464
DSC_DAB_80C,-3.068880766470749,-3.0848407752022875,-3.056530559785122,-2.3565552051778575,-2.3586707077306874,-2.3546230811751094,0.5328862034442414,0.5203168499622902,0.5432665505750718,1.32849118482812,1.3248787151885406,1.3315970517170306,-2.781270070175319,-2.7891267247446687,-2.772755504816194
DSC_DAP_100C,-2.999673192374501,-3.025684228332958,-2.975545518521491,-1.8991682058059467,-1.9005765439958877,-1.8979586785257734,0.449837664336908,0.44301169645953425,0.45654089534062364,1.72426014430043,1.7215977560538867,1.7270911883961226,-3.018327108665285,-3.0275874248585635,-3.008639939085889
DSC_EDA_60C,-8.086820308686178,-9.898690077314813,-6.226370340248721,-2.94391508209317,-2.9444331055464614,-2.9435074303147775,0.3571802932481748,0.3567996502068885,0.3579096038051803,1.6022806564776475,1.6014834693241264,1.602946377428084,-2.95702584860533,-2.962564726776889,-2.952500566856852
DSC_EDA_33C,-9.181659317007687,-9.963363399925795,-8.01337477538881,-3.666029153948406,-3.667161421666484,-3.664691645606668,0.30802361324363825,0.30769931277389045,0.30846223227700464,1.0868956758209198,1.0857624416660758,1.0882287454577144,-3.6602832311356264,-3.6689553250887776,-3.651459544584901
DSC_DAP_80C,-3.1629650330340784,-3.167097158116812,-3.159099571252445,-2.3523977462420307,-2.353378227977412,-2.351579080997026,0.5625746592384067,0.5591740097055846,0.565699502538461,1.6490746548004815,1.6478449974599765,1.6502907854112867,-3.2375922301142133,-3.245207808808948,-3.2305456858021557
DSC_DAB_60C,-3.392832123976591,-3.3970947878296727,-3.389221380168837,-2.6259120878180484,-2.6310872234467353,-2.6213070713490954,1.025430264013362,1.013269447597824,1.035889948000448,1.499887121720394,1.4947842760558292,1.5040270569382383,-2.5233084932958545,-2.5282707344456803,-2.517096778528981
DSC_DAB_50C,-3.702752551618012,-3.7068880481750948,-3.6992857119947997,-2.971833663553136,-2.9752245297974795,-2.968340161118941,0.8315231066007878,0.8229588519158944,0.8395069758435858,1.363453627116118,1.3597859167068727,1.3667502885912308,-2.6528169243522397,-2.658757878744943,-2.6466383969246663
DSC_EDA_25C,-4.458752835510251,-4.460723127007412,-4.456954023158703,-3.6558910169466152,-3.663384114084372,-3.6487569877611117,1.482822852218907,1.469209041182707,1.4949369273585786,1.3843658503051415,1.3778090882411675,1.390096735288918,-2.3708399273658545,-2.37517592900893,-2.3658333340571245
DSC_EDA_50C,-4.046285023878628,-4.0488736363346165,-4.04362793088314,-3.024147274842963,-3.025918633161488,-3.0225732221703363,0.7692151663146172,0.7659500456579821,0.772460691660004,1.573070578843242,1.5711374303432128,1.5747140782522402,-2.90252956886705,-2.9071154442316103,-2.898395570934405
DSC_DAP_25C,-4.563354457667179,-4.56523034296182,-4.561535257050904,-3.669665533548682,-3.6741016876589825,-3.66501116086588,1.0560548614829757,1.049675932217325,1.0625581818498209,1.147788796133141,1.1442044938570128,1.1510683056529865,-2.7548492628028916,-2.7602312776774673,-2.7503901825745123
DSC_DAP_60C,-3.5487447803055363,-3.550804364771559,-3.546756270950921,-2.772979624544381,-2.7743927968919238,-2.7715179840068247,0.8126695299871924,0.8092203226071231,0.8164037912106766,1.5601634768924815,1.5586778959498062,1.5617470924077144,-2.9338901670956954,-2.938845666829036,-2.928828940927649
DSC_DAP_50C,-3.851059782897166,-3.8526245503150998,-3.8488955915283256,-2.9893453021243426,-2.9910520982920965,-2.987667238538899,0.8814349429713318,0.8782661219669751,0.8855347098875519,1.5570888634000077,1.555483346563082,1.5587632680408243,-2.9132109382667815,-2.917543001627116,-2.90838787247977
DSC_DAB_25C,-4.62219783702756,-4.624137092349675,-4.6206164349380465,-3.582023164360497,-3.5874626850608617,-3.576214969523227,1.309964794202775,1.3024222627098825,1.3172698162463994,1.0610150967331846,1.0562654934029925,1.0662070071275203,-2.6079543020713416,-2.611613796153259,-2.6033098434920117
DSC_DAP_33C,-4.116265619027375,-4.124735661631189,-4.107017609831059,-2.99168513082459,-3.008981774332549,-2.973398187434985,0.8256217217225799,0.8093787605498292,0.8427156793035809,1.731995652948287,1.7234644343292025,1.7414170162160911,-3.0474123741182577,-3.0542585371410564,-3.041242096159628
DSC_DAB_100C,-3.1472391437488145,-3.206357175793701,-3.1005376902363664,-1.9048689736404947,-1.906372479742859,-1.9035044142637099,0.4060585543389269,0.3965073310963988,0.41442793138587936,1.469241101788064,1.4657844571642795,1.4724735106120146,-2.945345336923134,-2.955849662958605,-2.932726655740782
DSC_DAB_33C,-5.056392044019802,-5.084381765894088,-5.0308444726723005,-3.390247358423922,-3.3936294527140904,-3.386948177215049,0.4114498685451846,0.4080340789547628,0.41468922279132003,1.275606005074286,1.2728543612889553,1.2784043789140669,-3.470070172292864,-3.4781490148344867,-3.4599500938291348
DSC_DAB_80C,-3.070228061640739,-3.08198074793117,-3.057341893562084,-2.35656722354555,-2.3586853567435817,-2.3549206688924373,0.5317951097497798,0.5224926095694417,0.5427136863225668,1.3280408684054603,1.324778535387668,1.331454850393902,-2.7816789769814667,-2.7887376981525773,-2.770150353306512
DSC_DAB_60C,-3.3929910056779713,-3.3969564658318254,-3.388769563412467,-2.6261207383475558,-2.6313252560374965,-2.6217693026606597,1.0245796799943505,1.0126804345634464,1.0369129431419162,1.499560026885621,1.4946248439167402,1.5037775332759085,-2.522971716919918,-2.5279400645077112,-2.5182014274064115
DSC_DAB_50C,-3.7028700090312707,-3.7069033242175147,-3.6993507933844594,-2.9721256720798985,-2.9751608551614734,-2.9688642924186,0.8310028171560981,0.8221721380212103,0.8388949778154801,1.363139343486619,1.360182020223784,1.3666136276587495,-2.6527136268084015,-2.6586748279073094,-2.6465790647698566
DSC_DAB_25C,-4.62202431164981,-4.62387338856604,-4.620454122353056,-3.581635705614901,-3.587110938347585,-3.5764776504549127,1.3106429557683836,1.302601192835008,1.3179470449635955,1.061358016232138,1.057006311355345,1.0662790086564191,-2.6077266538509445,-2.612565980361764,-2.6033224110045037
DSC_DAP_100C,-2.9994019865657044,-3.025746045471828,-2.975896749011831,-1.8992057903752455,-1.9007420974993945,-1.8979637142339487,0.44996468809689927,0.44255500678539317,0.4566815621583249,1.7242062420465323,1.7211853712129754,1.726788506717421,-3.0180808962566394,-3.0285116810206265,-3.0089792490448284
DSC_DAP_25C,-4.563292013767162,-4.565007160672501,-4.561143902134085,-3.6697428669730874,-3.6741968637255424,-3.6645576536434636,1.056028212025066,1.0499254836146865,1.0637136231232798,1.1477617522178765,1.144325452173857,1.1517234269832097,-2.7551312560025076,-2.760030000940139,-2.750230503155624
DSC_DAP_33C,-4.117102535562876,-4.1247903588819685,-4.106010891410213,-2.9927402502375577,-3.0101335064819645,-2.969941194363426,0.8240825356228128,0.8109368660332709,0.8448422368772115,1.7316991174188783,1.7221508449053808,1.742801937535239,-3.0476485101726674,-3.0540730504667444,-3.0416732891232487
DSC_DAP_80C,-3.162822377797184,-3.1666551256319058,-3.1585842215231343,-2.3523917133378136,-2.353257191093245,-2.3513971831648,0.562809356169562,0.559710352336396,0.5660813325168377,1.6491510258067739,1.6479221510565427,1.6504254289828932,-3.236941966555543,-3.244905569622898,-3.2269254764969917
DSC_DAP_50C,-3.850769738552619,-3.8531227232764267,-3.849061395795901,-2.989125173377997,-2.991243303749921,-2.98741246199533,0.8820428459605696,0.8773836779585791,0.8857133241031128,1.5573301298045943,1.555457216519032,1.559043144731594,-2.9127628968128225,-2.9181878475880874,-2.908214486907608
DSC_DAP_60C,-3.5488007284326932,-3.550843526327716,-3.5467636889544476,-2.7729414336911375,-2.774389704690168,-2.7714924778351246,0.8126238904310148,0.8089403285912451,0.816131053891546,1.5602725655983622,1.5586983084949533,1.5617611929945152,-2.9336545956502444,-2.938622243288108,-2.929014524326504
DSC_EDA_100C,-7.080097070869755,-9.782227951632143,-4.5720936078207535,-1.9959051657012963,-2.0028336242475424,-1.9884105705329185,0.23556460793265277,0.22850967244744103,0.2431198401443433,0.7636560180150842,0.7523921287008039,0.7755958093344968,-2.143706048129954,-2.1687688553411295,-2.11995696766537
DSC_EDA_33C,-9.225372025536636,-9.919125731663282,-8.0495948962576,-3.6659625756652545,-3.6673641390440994,-3.664162151185819,0.30806086830915985,0.3076031389397646,0.3085339857402791,1.0869865302737565,1.0855483420304473,1.0886504855235073,-3.660193586356592,-3.6691411430041825,-3.650998597575971
DSC_EDA_25C,-4.4587563127536995,-4.460601449893801,-4.456996432376091,-3.6559799846638077,-3.6626113300406145,-3.6480845462950167,1.4826431430550213,1.4708237503676531,1.496068865298358,1.3841053307082571,1.378511139637396,1.3907919295204334,-2.3708435856182115,-2.37556107736371,-2.366384197720398
DSC_EDA_80C,-2.83144895580885,-2.8416088706234697,-2.8229059427154968,-2.5767070542999075,-2.5801993547117417,-2.573139429095094,0.4339321525497884,0.4212777452270901,0.446797705868323,1.3027761038313348,1.3009349829081143,1.3044272018298535,-2.793165436391102,-2.8008505318536745,-2.786159436885678
DSC_EDA_60C,-8.13468819384541,-9.917743867667841,-6.2141016219088385,-2.9439227142225164,-2.944388848947831,-2.9434738026581275,0.35719201972354736,0.3568257930012892,0.35782808869574795,1.602254601936732,1.601461710334039,1.602982071371053,-2.9570674744131873,-2.962324139850162,-2.9523596248426633
DSC_EDA_50C,-4.046461685116101,-4.048719047155863,-4.044088768281563,-3.024338296997972,-3.0259676556229023,-3.0227546589277954,0.768797888935065,0.765963269162866,0.7717162294459754,1.5728588621522381,1.5711662120043521,1.5744929924115791,-2.9026446388390243,-2.9073155029291073,-2.897632083735119
NMR_DAB_25C,-8.085649495592309,-9.850172520855514,-5.272514735029764,-3.4520830534565983,-3.5777733945243915,-3.321874495896322,0.3187155258801333,0.293761641874084,0.3567545917617538,1.4080310051782372,1.3235987784175594,1.5017220304349197,-3.704909053052666,-3.804903349737896,-3.5903270207524027
NMR_DAB_33C,-6.901253839052945,-9.918450789471276,-4.757693849444796,-3.329397143375318,-3.4208973284688495,-3.204397966883221,0.24541600739908842,0.2260673349321239,0.29833489944326125,1.1494278159408928,1.0737202716315368,1.2213012337656204,-3.407130653423196,-3.4659916007396463,-3.328507006246586
NMR_DAB_40C,-3.5287318317079235,-3.7069857487135787,-3.40870229955522,-1.2888996277333302,-1.6127370542484971,-1.0258205186488596,0.9079176561490439,0.7717052707102039,1.0241651438288613,2.2755423243043724,2.1478223595674812,2.3742281396986638,-3.5698363130438233,-3.6256699919684183,-3.510702236051077
NMR_DAP_25C,-7.978899182263328,-9.933291665369717,-4.961311727196593,-3.301562882282423,-3.385525143250826,-3.220499239805064,0.2691407666576122,0.25041063818406556,0.29813735308880784,1.4983966476069277,1.4393734493007668,1.5587670141529821,-4.060167683748492,-4.1647571918709065,-3.9057845691669235
NMR_DAP_33C,-3.401866191130723,-3.557148430529254,-3.2915431061579783,-0.4792139026579214,-1.2692269524606024,-0.04741837973962131,1.8656763627331725,1.5173546708988812,2.0883338360902486,1.8077841061645867,1.5886552169587926,1.9608389367455572,-3.4442443753959013,-3.5015623177434274,-3.3751426406795924
NMR_DAP_40C,-7.721475554366135,-9.920157513315427,-5.225628454746188,-2.7152712708208386,-2.8183808607831815,-2.618104828136245,0.4370987107621092,0.41592962994859606,0.45829969543286875,1.1673451561881611,1.0868381097197313,1.25699986777137,-3.3682868116280447,-3.4601363507464615,-3.273743763665574
NMR_EDA_33C,-4.433172109927632,-4.915492436450799,-4.192152172845243,-2.6501601509813613,-3.042002060052586,-2.257454273461684,0.583693817749152,0.42453185080212474,0.7462655339610579,1.547049416207291,1.3935081857682923,1.6802855760745457,-3.6414270649486116,-3.7085971046639044,-3.5533748475019156
NMR_EDA_25C,-7.862797113768418,-9.88778933382132,-5.534064676931662,-3.342650850595766,-3.466677937836951,-3.2089124596238032,0.3613889894230016,0.3384546064833333,0.39621001982843035,1.455284501190453,1.3781821427284866,1.5298566861025857,-3.9374852772398774,-4.0359383002984535,-3.8291942288566236
NMR_EDA_40C,-8.244134195572135,-9.879110816107065,-6.065923490030515,-2.5011134749775237,-2.593738099863008,-2.4136784009721906,0.5208597675691515,0.5056449690412687,0.5377656358123585,1.4199528253186124,1.3414334656030509,1.4943790474803325,-3.5109646945793114,-3.5706001737066386,-3.4389467575849646
