Repository: tkmeldrum/epoxy_HPC

# epoxy_HPC

## Model notes

The `kapp` model (`BatchBayesian_simple.py`) — which uses `kapp * a^m * (1-a)^(n/2) * (r-a)^(n/2)` — was tested but abandoned. Dropping the k1 term means the reaction rate goes to zero as α→0, which produces poor fits and very wide posterior CIs for datasets that plateau early (e.g. NMR at low temperature). The full Kamal-Malkin form `(k1 + k2*a^m) * (1-a)^(n/2) * (r-a)^(n/2)` is used instead.

### Folder/zip structure

Data lives in:
```
<ZIP_ROOT>/<temp>.zip  (25C.zip, 33C.zip, 40C.zip)
  WMXX/Debugger/CPMG/<scan_index>/data.2d
  WMXX/Debugger/CPMG/<scan_index>/acqu.par
```

Sample–WM number mapping:

| Temp | EDA | DAP | DAB |
|------|-----|-----|-----|

File: posterior_summary_20260328_1356.csv
Label,log_k1_median,log_k1_CI_lower,log_k1_CI_upper,log_k2_median,log_k2_CI_lower,log_k2_CI_upper,m_median,m_CI_lower,m_CI_upper,n_median,n_CI_lower,n_CI_upper,log_sigma_median,log_sigma_CI_lower,log_sigma_CI_upper
DAB_25C_km,-7.611467277232551,-9.924649865873182,-4.868716268473716,-3.5986543879305595,-3.6253975100110374,-3.566179129403352,0.3992633260276267,0.3639961241100753,0.4880846875675575,1.2108731475606156,1.090311029905251,1.367017848248307,-2.0951560021943028,-2.1874035711100563,-1.972841042673556
DAB_33C_km,-3.508160634173799,-3.5594623468283237,-3.4511186448091666,-3.0850225506521527,-3.48313606932944,-2.7950543291354006,1.8130403528376635,1.0524812680785753,2.4101323681426092,1.3946871527159026,0.8607310286235959,1.8843395667596072,-1.9433396647908823,-2.0187016995267166,-1.8511062523892612
DAB_40C_km,-3.9765980778253907,-4.067668573344332,-3.9169789935316044,-2.7875308259102782,-2.8629587104554504,-2.6938347245007463,1.187269089136743,0.9815808649650555,1.4295984899432734,2.0645815069607973,1.867926529847557,2.286801992526465,-2.0050564961854818,-2.072527457566796,-1.9310703788355787
DAP2_25C_km,-6.620994931037849,-9.863290216288267,-3.957105540495102,-3.4031783728596974,-3.535227632138694,-3.369639651345648,0.13915329596327908,0.08725922055096191,0.24044777314205656,1.3654471111042046,1.1951316220948913,1.5428288609466432,-2.0741876082956514,-2.1707801816085834,-1.9828673288405063
DAP2_33C_km,-4.01701707836046,-4.081937106672566,-3.9620887498921484,-2.8984361306905146,-2.9922231254668894,-2.7792921962556156,1.224907488133307,0.986882365780119,1.51678082733839,1.7467841713916368,1.475691354712683,2.028072976601658,-2.173427569846507,-2.2697513596900243,-2.0687537523307524
DAP2_40C_km,-6.954272462149813,-9.821362383215265,-4.242910454895187,-2.9928899143811782,-3.016603325310593,-2.9732893573238592,0.33363018828436874,0.30332368866902265,0.39717937835929684,0.9512465290015195,0.8702397151984462,1.0487193376649744,-2.316932715282266,-2.421931723246149,-2.2036453407016423
DAP_25C_km,-7.034854316847167,-9.832831430416903,-4.771017901121294,-3.3910623760895047,-3.4214154545762185,-3.357564749912014,0.44662867015745444,0.40041386860679534,0.551561751983717,1.3584469507034465,1.1992789182785026,1.5428986578372301,-2.1162324185154944,-2.2283148415612493,-1.9948061696724921

File: posterior_summary_20260328_1408.csv
Label,log_k1_median,log_k1_CI_lower,log_k1_CI_upper,log_k2_median,log_k2_CI_lower,log_k2_CI_upper,m_median,m_CI_lower,m_CI_upper,n_median,n_CI_lower,n_CI_upper,log_sigma_median,log_sigma_CI_lower,log_sigma_CI_upper
DAB_25C_km,-7.489463582245849,-9.819116080911378,-4.94508673485179,-3.596596988123049,-3.6268975720030863,-3.5677467322710457,0.40218359745095955,0.35890320720423874,0.493479595104407,1.2181486596803959,1.0701507936581673,1.3358856988770063,-2.105198086703056,-2.194790081170301,-2.0070121236487823
DAB_33C_km,-3.5107044085005636,-3.57442380545257,-3.455087062626907,-3.0672683177493103,-3.4109583520749687,-2.7439680831051545,1.8618830105289164,1.1709901176658566,2.4609432870115744,1.4210110936077895,0.9290003736263514,1.9875448254922992,-1.9391637218224287,-2.0307003176998206,-1.8238168027227448
DAB_40C_km,-3.972536551133331,-4.062321764408705,-3.9104170020664655,-2.7834370850571517,-2.86864941795008,-2.711293750627894,1.1980419980643817,0.9623011946997945,1.3876526721687752,2.0712498405246667,1.8588850623800341,2.228819743556428,-2.00480501973842,-2.0633132280318636,-1.9157675876721587
DAP2_25C_km,-6.71685999573479,-9.76751110944559,-3.885460537740752,-3.4006783143017985,-3.5601582459882892,-3.3730257817388054,0.13648039192834138,0.08654157361021686,0.22326602331299722,1.3612588856772192,1.2127310919588699,1.4947189150410018,-2.0635653817958652,-2.1424684061350003,-1.9591631594766468

File: posterior_summary_NMR_fixedr.csv
Label,log_k1_median,log_k1_CI_lower,log_k1_CI_upper,log_k2_median,log_k2_CI_lower,log_k2_CI_upper,m_median,m_CI_lower,m_CI_upper,n_median,n_CI_lower,n_CI_upper,log_sigma_median,log_sigma_CI_lower,log_sigma_CI_upper
NMR_DAB_25C,-7.726986841398693,-9.920933558069068,-5.3334202969388,-3.456071940448325,-3.5797694887457725,-3.300179269453006,0.3193617316280863,0.2919294006807941,0.3677411460686118,1.404584353996691,1.3230360369725562,1.4919992187986582,-3.6940480273198384,-3.8202328677605406,-3.555429978268909
NMR_DAB_33C,-6.948535564977497,-9.89511243288824,-4.438007392364689,-3.3184518873465967,-3.4180907009510166,-3.2072547680063668,0.2487853707667196,0.226043691833185,0.3282021341960168,1.152841219877315,1.0803208088707352,1.230717493377916,-3.40981558108409,-3.479557023035502,-3.3452979400003544
NMR_DAB_40C,-3.5249086472115794,-3.693571067933723,-3.4302269411708255,-1.274848438735678,-1.5829822818643615,-1.0641341856016189,0.9170777628077476,0.7864857496944182,1.0124550799679448,2.2780999054067457,2.161039119258181,2.361211725530954,-3.569368769844686,-3.634396314108802,-3.507657543069632
NMR_DAP2_25C,-3.524902803976647,-3.606789734604196,-3.4630879614155816,-0.5796572038971002,-1.1700209452968118,-0.1151254611538223,1.9270805610930957,1.6641773374499442,2.1477919666637972,1.8211657884738308,1.7203914278678354,1.894503454799075,-4.048853133252528,-4.085622329948352,-4.01238509347898
NMR_DAP2_33C,-6.104267336211215,-9.742190828218966,-4.442786500908767,-2.3128522056959753,-2.422964245962447,-2.0433033776969283,0.5086010366365814,0.4852984099316322,0.6231420125424463,1.8540363518981415,1.7821778126772705,1.973367919633472,-3.6941814325294047,-3.7877183079241945,-3.58992965645837
NMR_DAP2_40C,-4.2347087242502095,-4.388238599590441,-4.117851049595499,-2.429797767243648,-2.591966748812957,-2.270214131627014,0.6447622734933326,0.5658209709328424,0.7263727406558146,1.3231503269021716,1.2680006620029491,1.3945330909019895,-3.974423413558937,-4.023494338469235,-3.917172204390273
NMR_DAP_25C,-7.8187271947969315,-9.956515167958464,-5.139299402638006,-3.303879803126702,-3.3901872131565343,-3.212090353227487,0.2681234448820532,0.2509477245234204,0.2965114955266343,1.499168384209853,1.4447117914135237,1.562268922518786,-4.060520588878263,-4.163310924464133,-3.9077445762051775
NMR_DAP_33C,-3.3813896342852168,-3.555069326385425,-3.2778509851285627,-0.3627727743145789,-1.21773997750425,-0.0216975013346943,1.8892567805830267,1.5012927006304324,2.085370468320056,1.8358232728367885,1.5966437723586848,1.9873630395486857,-3.4446412195152196,-3.498016584057635,-3.3652117330545264
NMR_DAP_40C,-7.7919998840574465,-9.857155646443529,-5.1093647119358705,-2.720202081381533,-2.829451635426154,-2.607962624657,0.4367379917445112,0.4135194804331934,0.4678499419000869,1.1711416263975742,1.079690394218234,1.2710628885619526,-3.3669420003684887,-3.4658456902018275,-3.28164194760493
NMR_EDA_25C,-7.784751778682766,-9.906981448306196,-5.470311584520095,-3.339468719991181,-3.480825107428464,-3.1818946367804757,0.36030222769414,0.3329726192268741,0.3964843471799116,1.4626657256780375,1.3751164562923228,1.5623681766994966,-3.925132671442504,-4.00839674002304,-3.811849581395712
NMR_EDA_33C,-4.434488061425016,-4.778443863217978,-4.19834325739106,-2.6669534269867494,-2.98951812764628,-2.2823844075583826,0.5872110349268467,0.4562573154209347,0.7393339999538457,1.5406236077530595,1.4328688007805035,1.6744853725490565,-3.644675988240312,-3.694073491745072,-3.5782903342629275
NMR_EDA_40C,-7.9635696845063695,-9.865086276617982,-6.073160038964785,-2.5027461370786055,-2.588871492064925,-2.4314042134086007,0.5202482114482739,0.5061007116537565,0.535092471225498,1.4198891109140477,1.3504770010974023,1.4847393761120706,-3.513416707180565,-3.572381195184802,-3.44182284551697
DAB_25C_km,-7.3150535281228075,-9.838268675742627,-4.9561013387027755,-3.5983654353209302,-3.6317149823683166,-3.5692195771903394,0.4008993032748895,0.36410344613409806,0.4777322337820542,1.2112431462801352,1.0917513035719404,1.3284842864279995,-2.1062827009824994,-2.1884445856554167,-1.9986374242808178
DAB_33C_km,-3.510709336823443,-3.560044015106106,-3.451202077330395,-3.0717797176506503,-3.4900387791468384,-2.7379066806795893,1.8048324937346067,1.0674085075134998,2.478401649312751,1.3895239859032578,0.8689168220771948,1.9843435389385475,-1.9415685749378955,-2.015506932354311,-1.8571553854561118
DAP2_25C_km,-6.844230970238656,-9.786826794414107,-3.855499813902958,-3.3972927620743056,-3.5854028233400475,-3.369809189876821,0.1432243080298877,0.09024392351200082,0.24640977871962055,1.3817279027290235,1.2424276898207112,1.5101997938018594,-2.0694947064914,-2.1476139304102895,-1.9848573810535648
DAP2_33C_km,-4.015183595582547,-4.095267079707641,-3.9627360782526306,-2.8905051935792407,-2.9991350040026314,-2.7792246667279863,1.2546965177402514,0.9583513487259913,1.5034703827013542,1.7736873011669423,1.4491748544228567,2.0492052981466617,-2.1818621544555286,-2.2695283809106734,-2.065981701310036
DAP2_40C_km,-6.905832363920275,-9.779418975068646,-4.274371479318235,-2.9921251235123156,-3.0087462421717706,-2.9696292027685263,0.3336170418552805,0.3067458208949991,0.40201223652616,0.9620812063253483,0.8683192243417611,1.0652839266258654,-2.3142375755879954,-2.4034750128211364,-2.215148252028556
DAP_25C_km,-7.239077898606423,-9.914155269811184,-4.728972763737704,-3.3906895887790425,-3.420785841601717,-3.3559459485234875,0.44645794088450075,0.405871647476942,0.561116330117476,1.3652344457425323,1.1927784454974113,1.5387356674419401,-2.1258840200054543,-2.2274652481951285,-1.9907187275037466
DAP_40C_km,-6.521659418576874,-9.832875396616224,-3.999543912641,-2.8579298449893074,-2.883244006819521,-2.823153000644696,0.42919571119181943,0.3916120314397673,0.6217935087606935,0.8935996706383493,0.7542551654662673,1.0628622537608476,-2.0004527522284237,-2.1150482568735147,-1.8981321540780651
EDA_25C_km,-4.327641968989857,-9.613451159960407,-4.194495061440881,-3.563766505936097,-3.686847070811499,-3.366838220877593,0.8863013345497754,0.31987997940289203,1.4535893336882655,1.4772546070601251,1.0068681032197269,1.8788208786150309,-1.9517476619686291,-2.060441224240874,-1.8173337470274624
EDA_33C_km,-4.219050668508546,-4.818169988708944,-4.097412773697952,-3.2577531252587715,-3.3537444539690253,-3.1530832093321313,0.816453258537406,0.45366276387890586,1.1212319502369548,1.3647777616711345,1.0225025253767948,1.6496236966307638,-1.7956718598918213,-1.8534663529583688,-1.7240211915464119
EDA_40C_km,-3.6201593304033977,-9.767921221876097,-3.2427568866351515,-2.960666969913489,-9.217845589918788,-2.4241353228787275,0.9989265665833449,0.0772971222359246,4.4272994031869874,0.9932816766534514,0.4776363790792914,1.771431218400338,-0.8096723361093701,-0.8899923169763153,-0.7102238683992916
NMR_DAB_25C,-7.508690890685159,-9.794639458211003,-4.805260368565706,-3.493228537763015,-3.5194312465018274,-3.4648856472158336,0.31583675813324585,0.2915656816676347,0.35526086323316536,0.7094691384240681,0.6630218827483799,0.7496678645427483,-2.237085036942216,-2.35344546417765,-2.109272135788164
NMR_DAB_33C,-6.354051215864699,-9.75935111817289,-3.7832297999503366,-3.102573778753019,-3.1568680939013944,-3.0773827506771085,0.24486928705770095,0.21769952216220467,0.3811903800700699,0.5832963433975318,0.5429519536033347,0.6307632282088003,-2.1033941719527984,-2.1639926319366767,-2.020718777181594
NMR_DAB_40C,-3.724463466234573,-3.8026078382163346,-3.6662234079699094,-2.7476324733431365,-2.7910534250022563,-2.704582897546252,0.8914729571762163,0.7835209574823734,0.9894522218335433,1.1382020516298414,1.08869275445651,1.1942598728939535,-2.1955989023032503,-2.251006062814388,-2.131016721643108
NMR_DAP2_25C,-3.388983905159721,-3.3971000575918437,-3.381577480060177,-3.4175307895098843,-3.5414082019063087,-3.3288552062717587,1.958688575259128,1.6693584288521448,2.1787851509495018,0.9086706817338421,0.8621081753145171,0.9509153225589604,-2.5217662115694046,-2.5517069046025123,-2.4850556733796982
NMR_DAP2_33C,-5.792100709206139,-9.802623495477526,-4.4742701866765495,-2.9754741457600433,-3.003429186635874,-2.9397770608283618,0.503648104491493,0.47472442479248933,0.603989856817579,0.9345770192101301,0.8884186101556049,0.985189167876543,-2.1905109592606125,-2.281961424898148,-2.0987515510642
NMR_DAP2_40C,-3.789659653059589,-3.8948109854384305,-3.709791757782469,-2.85738355655884,-2.8767200925005363,-2.8304836502645125,0.6311365236669948,0.5576382845071759,0.7132873821912852,0.6650744369825604,0.6337677701905563,0.7007626541493754,-2.625835290353556,-2.6672928944215006,-2.570864849357444
NMR_DAP_25C,-7.385680156235559,-9.847957760532976,-4.798644594207066,-3.3356412605572032,-3.358955247027054,-3.3131302288779905,0.2646532416279029,0.24977746295111944,0.28715733246312775,0.753343638309647,0.7263450649278944,0.7847380414741526,-2.524865212787626,-2.629625414757999,-2.360229389314909
NMR_DAP_33C,-3.269941039370001,-3.2906539766761758,-3.2486310265590532,-2.8615497510764256,-3.043642081152186,-2.6939548042089605,1.9353921301567047,1.5528387295482786,2.3365960844624922,0.9351388085504799,0.8186467879164473,1.0542794560961233,-2.074528368230479,-2.128687718012707,-2.005997088769453
NMR_DAP_40C,-7.104953594266429,-9.914790047825893,-4.617318745008636,-2.7548317625672105,-2.7876917785679893,-2.719017647398247,0.43152986709210506,0.4059803788861908,0.47183260443320973,0.5918483216426562,0.5301450612206873,0.6541949330656568,-2.052964454838415,-2.1486415403461123,-1.9305560701129554
NMR_EDA_25C,-7.417401149546395,-9.845285566861545,-5.174146967193167,-3.4946405276685724,-3.5174525274354225,-3.4704862866612056,0.35634566661795175,0.33512877864250057,0.38544370698300984,0.7323837642972336,0.697125625020946,0.7770293139334213,-2.2587396406760325,-2.357606661237783,-2.140209822423721
NMR_EDA_33C,-4.08364879440936,-4.572782875918235,-3.9435918733052153,-3.218538114346072,-3.248799162872703,-3.168359688113327,0.5725015127892468,0.4045282613000677,0.7411881623918887,0.7658920130976314,0.7041308959000718,0.8385669010539942,-2.0929043523069835,-2.1616660016868776,-2.021944902778573
NMR_EDA_40C,-8.016061785733058,-9.885730508523002,-5.945966132931085,-2.823499021901432,-2.8435387350179404,-2.8067937937069054,0.5124434275602436,0.4974941942775254,0.5288730119019648,0.7153588437184213,0.6820756808094675,0.7488750102814244,-2.1524075066551775,-2.2096849264936598,-2.0930796515432686

File: posterior_summary_combined.csv
Label,log_k1_median,log_k1_CI_lower,log_k1_CI_upper,log_k2_median,log_k2_CI_lower,log_k2_CI_upper,m_median,m_CI_lower,m_CI_upper,n_median,n_CI_lower,n_CI_upper,r_median,r_CI_lower,r_CI_upper,log_sigma_median,log_sigma_CI_lower,log_sigma_CI_upper
DSC_DAB_100C,-3.653464281190775,-3.792394037322559,-2.8845680955105517,-1.865663102399127,-1.8802639810434696,-1.8565649407134752,0.396320326794619,0.3927891230100849,0.4928021929367756,1.52441622748365,1.515843314751624,1.5296097356709868,0.8887223997685247,0.8885152465128323,0.8890807335559013,-2.694634580205054,-2.8180182815034853,-2.620463162392652
DSC_DAB_80C,-2.855342012986537,-6.332002255202829,-2.841976809829744,-2.2337393800406984,-2.2558415240799268,-2.2295988287161648,0.9297868481517504,0.3857398619737011,0.9384602902527964,1.4771494273092256,1.433166879008002,1.48126010636309,0.9294178906908696,0.928752961058682,0.9320307314305452,-2.578910516283419,-2.600389431830052,-2.248803596019684
DSC_DAB_60C,-3.3764472310661215,-3.3846673801767717,-3.3545418396061684,-2.5853540354940003,-2.585786392877397,-2.580119218616256,1.0991410879500831,1.0921336421753738,1.1506453135832275,1.5380864814893909,1.5280303613518769,1.5421119380609374,0.8997533858634964,0.899129605310992,0.8998626576317872,-2.5307838881898643,-2.5411481773047537,-2.521644069283699
DSC_DAB_33C,-5.133559028338594,-5.147107471152786,-4.79876379065203,-3.3621026272437153,-3.362536967482174,-3.329674519838433,0.4121776613630837,0.4115170391788436,0.4621912856024336,1.3186945392695462,1.3183728397033248,1.325896269913043,0.2205873309026252,0.2202623558468032,0.2206255477244388,-3.335973173045697,-3.424417845338018,-3.3248874622174256
DSC_DAB_50C,-3.698928329871956,-3.7032076257768543,-3.6958741431061073,-2.97310175309047,-2.9965979262799127,-2.9725218374412323,0.8363954684175956,0.8009203913160002,0.8383871708467963,1.3561736892875835,1.3460168312876026,1.3564991547849523,0.8299381859138244,0.8298057278281916,0.8301035194657107,-2.673742015201426,-2.6805329378938043,-2.607605274511683
DSC_DAB_25C,-4.580652119409317,-4.585039268305648,-4.5793006153181235,-3.4159670551828443,-3.428664468074268,-3.413104974759374,1.5058562881465485,1.4840551944319396,1.512067217257863,1.2205279087780023,1.2099945733632211,1.221107807803326,0.6065901533184657,0.6064124137367237,0.606970681658198,-2.5647132341624843,-2.5695538784374716,-2.559687235006164
DSC_DAP_100C,-3.0883561791806953,-3.0972931255085605,-2.186951979089362,-1.8683253454730997,-2.601497886246866,-1.8509045423848756,0.4529849048500348,0.4522825029584779,1.2771538272808802,1.7687958821491003,1.5907106726975235,1.7995674095510206,0.8291631649136708,0.8261760219092741,0.83154683867408,-2.8510917328529537,-2.8873144615167226,-1.8022942125428791
DSC_DAP_33C,-4.108288721023637,-4.119828924437648,-3.899145148639765,-3.01675300635082,-4.294682448562104,-2.98293022579549,0.8652344697939822,0.8372929907781452,1.713469873317049,1.673759214395465,1.3934712162491247,1.7011553109375632,0.2076104325494275,0.2075030456161553,0.212610921910565,-3.1167156624128807,-3.12921181348851,-2.064779623537489
DSC_DAP_25C,-4.5542406149315,-4.554533644485112,-4.546978420921689,-3.645982701504463,-3.646252144821448,-3.6253003497120546,1.0887700998409735,1.0885251542092136,1.118797128712256,1.1632309938716827,1.16307235440356,1.176489184714249,0.5582305929866911,0.5579054502368501,0.5582905917959669,-2.75963549248502,-2.7661855871351064,-2.754281190386326
DSC_EDA_100C,-6.627558515937776,-48785.42796459237,-3.5526016083047316,-1.9787423180737291,-2.0117860494019664,-1.973392145712337,0.2632331813635429,0.2482127118263134,0.2809569697279673,0.9085314613108688,0.766672311652722,0.92133722659896,1.098846250948596,1.0020421057120057,1.0999256833581224,-2.264311001197957,-4.0719176317589785,-2.241990471359181
DSC_DAP_60C,-3.5531548703708777,-3.554867672832042,-3.156078892223078,-2.780757613890522,-5.842089998810548,-2.780094245469696,0.7985131408048989,0.4178391095323974,0.8013309194752258,1.5491720795200372,1.2530109571053127,1.549928959340742,0.851078734531777,0.8510366168099883,0.8683893435103704,-2.9454846991842016,-2.9512364390351244,-1.5713768069597829
DSC_DAP_80C,-3.1924291132727824,-3.1961436924815847,-3.188192788352106,-2.362799060928719,-2.363591516518857,-2.36188432233127,0.535784867905423,0.5332667235916672,0.5388143082509459,1.631639380486828,1.630499163635912,1.6331195977846673,0.7936431326213773,0.7936172751569665,0.7936626043630037,-3.309389891826247,-3.3161246353854255,-3.301474747733018
DSC_DAP_50C,-3.8628502595057608,-3.8651887271223537,-3.860822127858657,-3.0086034772872967,-3.010645290149889,-3.0065219243663184,0.8514176940309627,0.8468684695168445,0.8555332458306932,1.5327514243731528,1.5305924225103695,1.5349055105646925,0.7510744893102768,0.7510364245713069,0.7511159272451895,-2.9321377598306535,-2.9360558958016347,-2.9268447459422884
DSC_EDA_33C,-5.356755032753117,-5.924640290832053,-5.319694872573874,-3.594101627224739,-3.60813887692487,-3.593952244381831,0.3496476347825439,0.3287109337758701,0.3509529808758071,1.1582701617833064,1.1533231653871738,1.15846401112371,0.1517007195688009,0.1516766000828416,0.1518391468912347,-3.487197263209175,-3.497257222713725,-3.4782384185312294
DSC_EDA_25C,-4.44647933349942,-4.44855589261557,-4.444227480688362,-3.5759224365162936,-3.585582234881529,-3.5642272606245196,1.5883141424488736,1.5727119251485464,1.6067934704846896,1.478971878630648,1.4683805991985917,1.4915299648238105,0.7888498646498441,0.7883737879271409,0.7894087263651031,-2.3763830419148704,-2.3804407512246346,-2.371861917925358
DSC_EDA_80C,-2.7172591343899515,-2.7190724213896815,-2.715597424618028,-2.472011501189723,-2.475817295215062,-2.4686365471369394,0.8454084873544616,0.834549069013323,0.8538146645872264,1.4690913383267428,1.4649241836719429,1.4730872580917391,1.019131855678483,1.018585692963751,1.0196687691015969,-3.07702340821171,-3.0837896141516064,-3.068777116282434
DSC_EDA_50C,-4.068081949622195,-4.071183985860673,-4.065827715604471,-3.0464911103269454,-3.0485665294626196,-3.04477032233041,0.7374341815338141,0.7338472925414737,0.7401127936797319,1.5424002071035332,1.5401493990602682,1.5444182255875518,0.6822343026359395,0.6821851728966066,0.6822837606594344,-2.9211306974248425,-2.9253923786500855,-2.9163648944788902
DSC_EDA_60C,-4.313718282512946,-4.324370450618396,-4.305498656124421,-2.9138480064604986,-2.9146059219977607,-2.913222388819564,0.4296654084781171,0.4277889233015163,0.4311024510136282,1.678395981342911,1.6769230376139368,1.6796716268713172,0.7282989539030011,0.72825474928713,0.7283470584553594,-3.189915302877689,-3.195736187346059,-3.1852469962677077
NMR_DAB_25C,-7.426080743608344,-9.875092803847869,-5.183230555409764,-3.598911157585192,-3.6247228710092783,-3.5668104548080266,0.3975599600953965,0.3617990509124918,0.4587709141575563,1.2130491749012065,1.08916800449143,1.341579885733028,,,,-2.10541076094403,-2.195066172923859,-1.9856007236743376
NMR_DAB_33C,-3.51011287064748,-3.5569214821765662,-3.4633454162333273,-3.0698506877105496,-3.425700447162142,-2.785324303796558,1.8831616087715384,1.0331940947771583,2.442743976466147,1.4157699433115665,0.9352437427061008,1.883876120584348,,,,-1.9441962244051347,-2.0116650433816403,-1.857733096780307
NMR_DAB_40C,-3.9732396543322857,-4.048217957797929,-3.917541709505357,-2.7820973452213904,-2.8673495028992595,-2.7128295858594225,1.2023838957761006,0.985150964512442,1.3759416435721634,2.073575381380174,1.8406240032071792,2.234707323612953,,,,-2.0055755629757357,-2.061955749744663,-1.9252937214840025
NMR_DAP2_25C,-6.235676721659637,-9.7978308422394,-3.9313123512885264,-3.4045900919265586,-3.556453322740682,-3.372383855390526,0.1395240568090366,0.0948027462266081,0.2365684681991607,1.3685021175112708,1.2354301106823788,1.5087309085233944,,,,-2.072795601090766,-2.1579960759462935,-1.9871088954830656
NMR_DAP2_33C,-4.016807560052445,-4.084500822094779,-3.967074870560455,-2.891847774329642,-2.9981661270832514,-2.777483567916851,1.2470737175511166,0.9835623938170416,1.5318015022086942,1.7627152134498636,1.4717969175440666,2.128618757715617,,,,-2.1773993545068007,-2.2807164552207353,-2.0695702386270285
NMR_DAP2_40C,-7.047314678507977,-9.636091216051655,-4.142209021175569,-2.992469535754326,-3.0138312517682917,-2.9710735755335316,0.335568689105209,0.3041109410068203,0.4001774544467816,0.9572879882696012,0.8685413011982939,1.0396798394604758,,,,-2.326477072875356,-2.4218059317387937,-2.201825098664606
NMR_DAP_25C,-7.264467798963068,-9.861275224586008,-4.570131937971454,-3.3917544888206006,-3.4327324484777955,-3.3587564306679862,0.446594263270802,0.3882291918351404,0.5708996148798607,1.3577586867094529,1.142342881669635,1.5222295965117498,,,,-2.1077411660731347,-2.2222146032188026,-1.9715182392189736
NMR_DAP_33C,-3.621000876321949,-3.6670770141383975,-3.5828992041199643,-2.9449007891662893,-3.112770318201924,-2.784784551560321,1.5020283163330963,1.0585764030271283,1.899684660732654,1.5863306092041036,1.2671252944944211,1.8856414450165169,,,,-2.001609024543522,-2.074042869152077,-1.8897277815014883
NMR_DAP_40C,-6.34465133433085,-9.75768369171745,-3.877684976840174,-2.8565844158419766,-2.8882577631235256,-2.7992158113880947,0.4315737750576295,0.3883694240970171,0.659933037190561,0.9009249792037516,0.7537991032577745,1.151814463068814,,,,-2.002024131081197,-2.113212044141034,-1.885593341403656
NMR_EDA_25C,-4.302250243211512,-7.792962354663062,-4.205211031049602,-3.532511054539982,-3.691472080492028,-3.169751290315243,0.9842023072680262,0.3108313739518023,1.8685402506075608,1.5583858805497726,0.9534495953488138,2.3809371684376335,,,,-1.9613744500873596,-2.0619477436002907,-1.8247731459267973
NMR_EDA_33C,-4.204743441350196,-4.7869610229594315,-4.08757545515775,-3.2392811050235935,-3.342682502328001,-3.0976047118832604,0.8461873041660184,0.4688230010949066,1.2465141434384974,1.419326699453796,0.9548369807072516,1.7831802672157222,,,,-1.799322760504889,-1.8785436840716605,-1.7252061325575294
NMR_EDA_40C,-3.809574281691679,-9.265930628613471,-3.2506919426998655,-2.7879083010560812,-6.8187975993894625,-1.3943183696830563,1.6477171637267145,0.2564011290160736,4.817029970752411,1.6687588387843704,0.5207884786983428,4.831151753324152,,,,-0.8173138890231908,-0.8969379213040082,-0.7201649211079681
